Repository: Pcuchulu/CH4-CatalystML-Thermo

# CH4-CatalystML-Thermo

## Fine-Tuned Model

This repository contains a fine-tuned machine learning model for catalyst analysis and thermodynamic predictions related to CH₄ production.

### Ingredients:
- **Python** (Flask for backend)
- **Flutter** (for front-end)
- **Machine Learning model** (fine-tuned)

File: SI.csv (part 2 of 9)
Active component type,Active component type formation energy,Active component type density,Active component content (wt percent),Promoter type,Promoter type formation energy,Promoter type density,Promoter content (wt percent),Support a type,Support a type formation energy,Support a type density,Support a content (wt percent),Support b type,Support b type formation energy,Support b type density,Preparation method,Preparation Scalability,Preparation cost,Calcination Temperature (C),Calcination time (h),Reduction Temperature (C),Reduction Pressure (bar),Reduction time (h),Reduced hydrogen content (vol percent),Temperature (C),Pressure (bar),Weight hourly space velocity [mgcat/(min·ml)],Content of inert components in raw materials (vol percent),h2/co2 ratio (mol/mol),co2 conversion ratio (percent),ch4 selectivity (percent),ch4 yield (percent),Reference
None,0,0,0,None,0,0,0,Al2O3,-3.352,3.87,100,None,0,0,WI,5,1,600,4,600,1,1,50,250,1,5.26,21,4,0,0,0,[13]
None,0,0,0,None,0,0,0,Al2O3,-3.352,3.87,100,None,0,0,WI,5,1,600,4,600,1,1,50,300,1,5.26,21,4,0,0,0,[13]
None,0,0,0,None,0,0,0,Al2O3,-3.352,3.87,100,None,0,0,WI,5,1,600,4,600,1,1,50,350,1,5.26,21,4,0.631,16.957,0.107,[13]
None,0,0,0,None,0,0,0,Al2O3,-3.352,3.87,100,None,0,0,WI,5,1,600,4,600,1,1,50,400,1,5.26,21,4,1.893,5.6,0.106,[13]
None,0,0,0,None,0,0,0,Al2O3,-3.352,3.87,100,None,0,0,WI,5,1,600,4,600,1,1,50,450,1,5.26,21,4,7.256,0,0,[13]
None,0,0,0,None,0,0,0,Al2O3,-3.352,3.87,100,None,0,0,WI,5,1,600,4,600,1,1,50,500,1,5.26,21,4,19.874,0,0,[13]
None,0,0,0,None,0,0,0,Al2O3,-3.352,3.87,100,None,0,0,WI,5,1,600,4,600,1,1,50,600,1,5.26,21,4,47.319,0,0,[13]
Ni,0.046,9.22,2.5,None,0,0,0,Al2O3,-3.352,3.87,97.5,None,0,0,WI,5,1,600,4,600,1,1,50,250,1,5.26,21,4,0.189,0,0,[13]
Ni,0.046,9.22,2.5,None,0,0,0,Al2O3,-3.352,3.87,97.5,None,0,0,WI,5,1,600,4,600,1,1,50,300,1,5.26,21,4,0.189,0,0,[13]
Ni,0.046,9.22,2.5,None,0,0,0,Al2O3,-3.352,3.87,97.5,None,0,0,WI,5,1,600,4,600,1,1,50,350,1,5.26,21,4,6.473,1.653,0.107,[13]
Ni,0.046,9.22,2.5,None,0,0,0,Al2O3,-3.352,3.87,97.5,None,0,0,WI,5,1,600,4,600,1,1,50,400,1,5.26,21,4,21.556,2.482,0.535,[13]
Ni,0.046,9.22,2.5,None,0,0,0,Al2O3,-3.352,3.87,97.5,None,0,0,WI,5,1,600,4,600,1,1,50,450,1,5.26,21,4,41.352,2.845,1.1765,[13]
Ni,0.046,9.22,2.5,None,0,0,0,Al2O3,-3.352,3.87,97.5,None,0,0,WI,5,1,600,4,600,1,1,50,500,1,5.26,21,4,51.722,3.102,1.6043,[13]
Ni,0.046,9.22,2.5,None,0,0,0,Al2O3,-3.352,3.87,97.5,None,0,0,WI,5,1,600,4,600,1,1,50,600,1,5.26,21,4,63.034,2.884,1.818,[13]
Ni,0.046,9.22,5,None,0,0,0,Al2O3,-3.352,3.87,95,None,0,0,WI,5,1,600,4,600,1,1,50,250,1,5.26,21,4,0,0,0,[13]
Ni,0.046,9.22,5,None,0,0,0,Al2O3,-3.352,3.87,95,None,0,0,WI,5,1,600,4,600,1,1,50,300,1,5.26,21,4,3.03,3.531,0.107,[13]
Ni,0.046,9.22,5,None,0,0,0,Al2O3,-3.352,3.87,95,None,0,0,WI,5,1,600,4,600,1,1,50,350,1,5.26,21,4,16.667,7.062,1.177,[13]
Ni,0.046,9.22,5,None,0,0,0,Al2O3,-3.352,3.87,95,None,0,0,WI,5,1,600,4,600,1,1,50,400,1,5.26,21,4,35.227,8.806,3.102,[13]
Ni,0.046,9.22,5,None,0,0,0,Al2O3,-3.352,3.87,95,None,0,0,WI,5,1,600,4,600,1,1,50,450,1,5.26,21,4,46.97,12.523,5.882,[13]
Ni,0.046,9.22,5,None,0,0,0,Al2O3,-3.352,3.87,95,None,0,0,WI,5,1,600,4,600,1,1,50,500,1,5.26,21,4,53.409,15.018,8.021,[13]
Ni,0.046,9.22,5,None,0,0,0,Al2O3,-3.352,3.87,95,None,0,0,WI,5,1,600,4,600,1,1,50,600,1,5.26,21,4,63.258,16.4,10.374,[13]
Ni,0.046,9.22,7.5,None,0,0,0,Al2O3,-3.352,3.87,92.5,None,0,0,WI,5,1,600,4,600,1,1,50,250,1,5.26,21,4,0.313,0,0,[13]
Ni,0.046,9.22,7.5,None,0,0,0,Al2O3,-3.352,3.87,92.5,None,0,0,WI,5,1,600,4,600,1,1,50,300,1,5.26,21,4,5.956,5.39,0.321,[13]
Ni,0.046,9.22,7.5,None,0,0,0,Al2O3,-3.352,3.87,92.5,None,0,0,WI,5,1,600,4,600,1,1,50,350,1,5.26,21,4,22.884,12.62,2.888,[13]
Ni,0.046,9.22,7.5,None,0,0,0,Al2O3,-3.352,3.87,92.5,None,0,0,WI,5,1,600,4,600,1,1,50,400,1,5.26,21,4,40.439,21.952,8.877,[13]
Ni,0.046,9.22,7.5,None,0,0,0,Al2O3,-3.352,3.87,92.5,None,0,0,WI,5,1,600,4,600,1,1,50,450,1,5.26,21,4,48.589,31.476,15.294,[13]
Ni,0.046,9.22,7.5,None,0,0,0,Al2O3,-3.352,3.87,92.5,None,0,0,WI,5,1,600,4,600,1,1,50,500,1,5.26,21,4,53.605,31.723,17.005,[13]
Ni,0.046,9.22,7.5,None,0,0,0,Al2O3,-3.352,3.87,92.5,None,0,0,WI,5,1,600,4,600,1,1,50,600,1,5.26,21,4,62.696,23.37,14.652,[13]
Ni,0.046,9.22,10,None,0,0,0,Al2O3,-3.352,3.87,90,None,0,0,WI,5,1,600,4,600,1,1,50,250,1,5.26,21,4,0.631,0,0,[13]
Ni,0.046,9.22,10,None,0,0,0,Al2O3,-3.352,3.87,90,None,0,0,WI,5,1,600,4,600,1,1,50,300,1,5.26,21,4,9.464,7.914,0.749,[13]
Ni,0.046,9.22,10,None,0,0,0,Al2O3,-3.352,3.87,90,None,0,0,WI,5,1,600,4,600,1,1,50,350,1,5.26,21,4,25.552,17.999,4.599,[13]
Ni,0.046,9.22,10,None,0,0,0,Al2O3,-3.352,3.87,90,None,0,0,WI,5,1,600,4,600,1,1,50,400,1,5.26,21,4,37.224,33.615,12.513,[13]
Ni,0.046,9.22,10,None,0,0,0,Al2O3,-3.352,3.87,90,None,0,0,WI,5,1,600,4,600,1,1,50,450,1,5.26,21,4,43.218,41.823,18.075,[13]
Ni,0.046,9.22,10,None,0,0,0,Al2O3,-3.352,3.87,90,None,0,0,WI,5,1,600,4,600,1,1,50,500,1,5.26,21,4,49.527,39.086,19.358,[13]
Ni,0.046,9.22,10,None,0,0,0,Al2O3,-3.352,3.87,90,None,0,0,WI,5,1,600,4,600,1,1,50,600,1,5.26,21,4,63.091,25.937,16.364,[13]
Ni,0.046,9.22,12.5,None,0,0,0,Al2O3,-3.352,3.87,87.5,None,0,0,WI,5,1,600,4,600,1,1,50,250,1,5.26,21,4,1.893,28.262,0.535,[13]
Ni,0.046,9.22,12.5,None,0,0,0,Al2O3,-3.352,3.87,87.5,None,0,0,WI,5,1,600,4,600,1,1,50,300,1,5.26,21,4,12.618,14.408,1.818,[13]
Ni,0.046,9.22,12.5,None,0,0,0,Al2O3,-3.352,3.87,87.5,None,0,0,WI,5,1,600,4,600,1,1,50,350,1,5.26,21,4,29.653,32.101,9.519,[13]
Ni,0.046,9.22,12.5,None,0,0,0,Al2O3,-3.352,3.87,87.5,None,0,0,WI,5,1,600,4,600,1,1,50,400,1,5.26,21,4,41.009,52.42,21.497,[13]
Ni,0.046,9.22,12.5,None,0,0,0,Al2O3,-3.352,3.87,87.5,None,0,0,WI,5,1,600,4,600,1,1,50,450,1,5.26,21,4,45.426,49.679,22.567,[13]
Ni,0.046,9.22,12.5,None,0,0,0,Al2O3,-3.352,3.87,87.5,None,0,0,WI,5,1,600,4,600,1,1,50,500,1,5.26,21,4,49.211,41.946,20.642,[13]
Ni,0.046,9.22,12.5,None,0,0,0,Al2O3,-3.352,3.87,87.5,None,0,0,WI,5,1,600,4,600,1,1,50,600,1,5.26,21,4,60.252,25.739,15.508,[13]
Ni,0.046,9.22,15,None,0,0,0,Al2O3,-3.352,3.87,85,None,0,0,WI,5,1,600,4,600,1,1,50,250,1,5.26,21,4,1.887,11.394,0.215,[13]
Ni,0.046,9.22,15,None,0,0,0,Al2O3,-3.352,3.87,85,None,0,0,WI,5,1,600,4,600,1,1,50,300,1,5.26,21,4,14.151,18.239,2.581,[13]
Ni,0.046,9.22,15,None,0,0,0,Al2O3,-3.352,3.87,85,None,0,0,WI,5,1,600,4,600,1,1,50,350,1,5.26,21,4,30.189,38.468,11.613,[13]
Ni,0.046,9.22,15,None,0,0,0,Al2O3,-3.352,3.87,85,None,0,0,WI,5,1,600,4,600,1,1,50,400,1,5.26,21,4,41.509,62.69,26.022,[13]
Ni,0.046,9.22,15,None,0,0,0,Al2O3,-3.352,3.87,85,None,0,0,WI,5,1,600,4,600,1,1,50,450,1,5.26,21,4,45.597,58.484,26.667,[13]
Ni,0.046,9.22,15,None,0,0,0,Al2O3,-3.352,3.87,85,None,0,0,WI,5,1,600,4,600,1,1,50,500,1,5.26,21,4,50,47.742,23.871,[13]
Ni,0.046,9.22,15,None,0,0,0,Al2O3,-3.352,3.87,85,None,0,0,WI,5,1,600,4,600,1,1,50,600,1,5.26,21,4,62.264,25.214,15.699,[13]
Ni,0.046,9.22,17.5,None,0,0,0,Al2O3,-3.352,3.87,82.5,None,0,0,WI,5,1,600,4,600,1,1,50,250,1,5.26,21,4,3.145,13.672,0.43,[13]
Ni,0.046,9.22,17.5,None,0,0,0,Al2O3,-3.352,3.87,82.5,None,0,0,WI,5,1,600,4,600,1,1,50,300,1,5.26,21,4,18.868,17.098,3.226,[13]
Ni,0.046,9.22,17.5,None,0,0,0,Al2O3,-3.352,3.87,82.5,None,0,0,WI,5,1,600,4,600,1,1,50,350,1,5.26,21,4,31.447,45.136,14.194,[13]
Ni,0.046,9.22,17.5,None,0,0,0,Al2O3,-3.352,3.87,82.5,None,0,0,WI,5,1,600,4,600,1,1,50,400,1,5.26,21,4,43.082,66.889,28.817,[13]
Ni,0.046,9.22,17.5,None,0,0,0,Al2O3,-3.352,3.87,82.5,None,0,0,WI,5,1,600,4,600,1,1,50,450,1,5.26,21,4,47.484,63.859,30.323,[13]
Ni,0.046,9.22,17.5,None,0,0,0,Al2O3,-3.352,3.87,82.5,None,0,0,WI,5,1,600,4,600,1,1,50,500,1,5.26,21,4,50.629,54.37,27.527,[13]
Ni,0.046,9.22,17.5,None,0,0,0,Al2O3,-3.352,3.87,82.5,None,0,0,WI,5,1,600,4,600,1,1,50,600,1,5.26,21,4,63.208,26.538,16.774,[13]
Ni,0.046,9.22,20,None,0,0,0,Al2O3,-3.352,3.87,80,None,0,0,WI,5,1,600,4,600,1,1,50,250,1,5.26,21,4,2.516,17.091,0.43,[13]
Ni,0.046,9.22,20,None,0,0,0,Al2O3,-3.352,3.87,80,None,0,0,WI,5,1,600,4,600,1,1,50,300,1,5.26,21,4,18.553,22.023,4.086,[13]
Ni,0.046,9.22,20,None,0,0,0,Al2O3,-3.352,3.87,80,None,0,0,WI,5,1,600,4,600,1,1,50,350,1,5.26,21,4,34.906,49.287,17.204,[13]
Ni,0.046,9.22,20,None,0,0,0,Al2O3,-3.352,3.87,80,None,0,0,WI,5,1,600,4,600,1,1,50,400,1,5.26,21,4,45.597,72.16,32.903,[13]
Ni,0.046,9.22,20,None,0,0,0,Al2O3,-3.352,3.87,80,None,0,0,WI,5,1,600,4,600,1,1,50,450,1,5.26,21,4,49.371,70.566,34.839,[13]
Ni,0.046,9.22,20,None,0,0,0,Al2O3,-3.352,3.87,80,None,0,0,WI,5,1,600,4,600,1,1,50,500,1,5.26,21,4,50,61.076,30.538,[13]
Ni,0.046,9.22,20,None,0,0,0,Al2O3,-3.352,3.87,80,None,0,0,WI,5,1,600,4,600,1,1,50,600,1,5.26,21,4,52.516,29.484,15.484,[13]
Ni,0.046,9.22,22.5,None,0,0,0,Al2O3,-3.352,3.87,77.5,None,0,0,WI,5,1,600,4,600,1,1,50,250,1,5.26,21,4,3.47,24.784,0.86,[13]
Ni,0.046,9.22,22.5,None,0,0,0,Al2O3,-3.352,3.87,77.5,None,0,0,WI,5,1,600,4,600,1,1,50,300,1,5.26,21,4,18.612,36.976,6.882,[13]
Ni,0.046,9.22,22.5,None,0,0,0,Al2O3,-3.352,3.87,77.5,None,0,0,WI,5,1,600,4,600,1,1,50,350,1,5.26,21,4,37.224,65.861,24.516,[13]
Ni,0.046,9.22,22.5,None,0,0,0,Al2O3,-3.352,3.87,77.5,None,0,0,WI,5,1,600,4,600,1,1,50,400,1,5.26,21,4,47.95,82.075,39.355,[13]
Ni,0.046,9.22,22.5,None,0,0,0,Al2O3,-3.352,3.87,77.5,None,0,0,WI,5,1,600,4,600,1,1,50,450,1,5.26,21,4,52.05,79.328,41.29,[13]
Ni,0.046,9.22,22.5,None,0,0,0,Al2O3,-3.352,3.87,77.5,None,0,0,WI,5,1,600,4,600,1,1,50,500,1,5.26,21,4,52.681,63.681,33.548,[13]
Ni,0.046,9.22,22.5,None,0,0,0,Al2O3,-3.352,3.87,77.5,None,0,0,WI,5,1,600,4,600,1,1,50,600,1,5.26,21,4,58.991,27.706,16.344,[13]
Ni,0.046,9.22,25,None,0,0,0,Al2O3,-3.352,3.87,75,None,0,0,WI,5,1,600,4,600,1,1,50,250,1,5.26,21,4,3.155,34.073,1.075,[13]
Ni,0.046,9.22,25,None,0,0,0,Al2O3,-3.352,3.87,75,None,0,0,WI,5,1,600,4,600,1,1,50,300,1,5.26,21,4,18.612,41.597,7.742,[13]
Ni,0.046,9.22,25,None,0,0,0,Al2O3,-3.352,3.87,75,None,0,0,WI,5,1,600,4,600,1,1,50,350,1,5.26,21,4,37.224,68.749,25.591,[13]
Ni,0.046,9.22,25,None,0,0,0,Al2O3,-3.352,3.87,75,None,0,0,WI,5,1,600,4,600,1,1,50,400,1,5.26,21,4,48.896,88.404,43.226,[13]
Ni,0.046,9.22,25,None,0,0,0,Al2O3,-3.352,3.87,75,None,0,0,WI,5,1,600,4,600,1,1,50,450,1,5.26,21,4,56.467,84.168,47.527,[13]
Ni,0.046,9.22,25,None,0,0,0,Al2O3,-3.352,3.87,75,None,0,0,WI,5,1,600,4,600,1,1,50,500,1,5.26,21,4,53.943,68.172,36.774,[13]
Ni,0.046,9.22,25,None,0,0,0,Al2O3,-3.352,3.87,75,None,0,0,WI,5,1,600,4,600,1,1,50,600,1,5.26,21,4,57.729,27.194,15.699,[13]
Ni,0.046,9.22,27.5,None,0,0,0,Al2O3,-3.352,3.87,72.5,None,0,0,WI,5,1,600,4,600,1,1,50,250,1,5.26,21,4,4.403,22.099,0.973,[13]
Ni,0.046,9.22,27.5,None,0,0,0,Al2O3,-3.352,3.87,72.5,None,0,0,WI,5,1,600,4,600,1,1,50,300,1,5.26,21,4,24.214,49.558,12,[13]
Ni,0.046,9.22,27.5,None,0,0,0,Al2O3,-3.352,3.87,72.5,None,0,0,WI,5,1,600,4,600,1,1,50,350,1,5.26,21,4,47.484,85.833,40.757,[13]
Ni,0.046,9.22,27.5,None,0,0,0,Al2O3,-3.352,3.87,72.5,None,0,0,WI,5,1,600,4,600,1,1,50,400,1,5.26,21,4,59.119,92.348,54.595,[13]
Ni,0.046,9.22,27.5,None,0,0,0,Al2O3,-3.352,3.87,72.5,None,0,0,WI,5,1,600,4,600,1,1,50,450,1,5.26,21,4,60.377,87.916,53.081,[13]
Ni,0.046,9.22,27.5,None,0,0,0,Al2O3,-3.352,3.87,72.5,None,0,0,WI,5,1,600,4,600,1,1,50,500,1,5.26,21,4,60.377,75.383,45.514,[13]
Ni,0.046,9.22,27.5,None,0,0,0,Al2O3,-3.352,3.87,72.5,None,0,0,WI,5,1,600,4,600,1,1,50,600,1,5.26,21,4,61.635,36.659,22.595,[13]
Ni,0.046,9.22,30,None,0,0,0,Al2O3,-3.352,3.87,70,None,0,0,WI,5,1,600,4,600,1,1,50,250,1,5.26,21,4,4.416,36.73,1.622,[13]
Ni,0.046,9.22,30,None,0,0,0,Al2O3,-3.352,3.87,70,None,0,0,WI,5,1,600,4,600,1,1,50,300,1,5.26,21,4,23.659,55.29,13.081,[13]
Ni,0.046,9.22,30,None,0,0,0,Al2O3,-3.352,3.87,70,None,0,0,WI,5,1,600,4,600,1,1,50,350,1,5.26,21,4,48.265,89.819,43.351,[13]
Ni,0.046,9.22,30,None,0,0,0,Al2O3,-3.352,3.87,70,None,0,0,WI,5,1,600,4,600,1,1,50,400,1,5.26,21,4,59.621,95.196,56.757,[13]
Ni,0.046,9.22,30,None,0,0,0,Al2O3,-3.352,3.87,70,None,0,0,WI,5,1,600,4,600,1,1,50,450,1,5.26,21,4,62.145,90.633,56.324,[13]
Ni,0.046,9.22,30,None,0,0,0,Al2O3,-3.352,3.87,70,None,0,0,WI,5,1,600,4,600,1,1,50,500,1,5.26,21,4,62.461,77.021,48.108,[13]
Ni,0.046,9.22,30,None,0,0,0,Al2O3,-3.352,3.87,70,None,0,0,WI,5,1,600,4,600,1,1,50,600,1,5.26,21,4,62.776,34.271,21.514,[13]
Ni,0.046,9.22,32.5,None,0,0,0,Al2O3,-3.352,3.87,67.5,None,0,0,WI,5,1,600,4,600,1,1,50,250,1,5.26,21,4,4.127,44.003,1.816,[13]
Ni,0.046,9.22,32.5,None,0,0,0,Al2O3,-3.352,3.87,67.5,None,0,0,WI,5,1,600,4,600,1,1,50,300,1,5.26,21,4,22.222,58.523,13.005,[13]
Ni,0.046,9.22,32.5,None,0,0,0,Al2O3,-3.352,3.87,67.5,None,0,0,WI,5,1,600,4,600,1,1,50,350,1,5.26,21,4,49.206,89.595,44.086,[13]
Ni,0.046,9.22,32.5,None,0,0,0,Al2O3,-3.352,3.87,67.5,None,0,0,WI,5,1,600,4,600,1,1,50,400,1,5.26,21,4,60.635,93.299,56.572,[13]
Ni,0.046,9.22,32.5,None,0,0,0,Al2O3,-3.352,3.87,67.5,None,0,0,WI,5,1,600,4,600,1,1,50,450,1,5.26,21,4,61.587,89.663,55.221,[13]
Ni,0.046,9.22,32.5,None,0,0,0,Al2O3,-3.352,3.87,67.5,None,0,0,WI,5,1,600,4,600,1,1,50,500,1,5.26,21,4,61.587,76.586,47.167,[13]
Ni,0.046,9.22,32.5,None,0,0,0,Al2O3,-3.352,3.87,67.5,None,0,0,WI,5,1,600,4,600,1,1,50,600,1,5.26,21,4,61.905,34.105,21.113,[13]
Ni,0.046,9.22,35,None,0,0,0,Al2O3,-3.352,3.87,65,None,0,0,WI,5,1,600,4,600,1,1,50,250,1,5.26,21,4,3.785,42.853,1.622,[13]
Ni,0.046,9.22,35,None,0,0,0,Al2O3,-3.352,3.87,65,None,0,0,WI,5,1,600,4,600,1,1,50,300,1,5.26,21,4,25.237,56.116,14.162,[13]
Ni,0.046,9.22,35,None,0,0,0,Al2O3,-3.352,3.87,65,None,0,0,WI,5,1,600,4,600,1,1,50,350,1,5.26,21,4,50.473,90.175,45.514,[13]
Ni,0.046,9.22,35,None,0,0,0,Al2O3,-3.352,3.87,65,None,0,0,WI,5,1,600,4,600,1,1,50,400,1,5.26,21,4,60.883,94.287,57.405,[13]
Ni,0.046,9.22,35,None,0,0,0,Al2O3,-3.352,3.87,65,None,0,0,WI,5,1,600,4,600,1,1,50,450,1,5.26,21,4,60.883,92.512,56.324,[13]
Ni,0.046,9.22,35,None,0,0,0,Al2O3,-3.352,3.87,65,None,0,0,WI,5,1,600,4,600,1,1,50,500,1,5.26,21,4,60.883,78.662,47.892,[13]
Ni,0.046,9.22,35,None,0,0,0,Al2O3,-3.352,3.87,65,None,0,0,WI,5,1,600,4,600,1,1,50,600,1,5.26,21,4,59.621,31.37,18.703,[13]
Ni,0.046,9.22,37.5,None,0,0,0,Al2O3,-3.352,3.87,62.5,None,0,0,WI,5,1,600,4,600,1,1,50,250,1,5.26,21,4,4.416,26.925,1.189,[13]
Ni,0.046,9.22,37.5,None,0,0,0,Al2O3,-3.352,3.87,62.5,None,0,0,WI,5,1,600,4,600,1,1,50,300,1,5.26,21,4,23.975,59.971,14.378,[13]
Ni,0.046,9.22,37.5,None,0,0,0,Al2O3,-3.352,3.87,62.5,None,0,0,WI,5,1,600,4,600,1,1,50,350,1,5.26,21,4,48.58,95.467,46.378,[13]
Ni,0.046,9.22,37.5,None,0,0,0,Al2O3,-3.352,3.87,62.5,None,0,0,WI,5,1,600,4,600,1,1,50,400,1,5.26,21,4,62.776,92.822,58.27,[13]
Ni,0.046,9.22,37.5,None,0,0,0,Al2O3,-3.352,3.87,62.5,None,0,0,WI,5,1,600,4,600,1,1,50,450,1,5.26,21,4,62.461,91.56,57.189,[13]
Ni,0.046,9.22,37.5,None,0,0,0,Al2O3,-3.352,3.87,62.5,None,0,0,WI,5,1,600,4,600,1,1,50,500,1,5.26,21,4,61.199,78.962,48.324,[13]
Ni,0.046,9.22,37.5,None,0,0,0,Al2O3,-3.352,3.87,62.5,None,0,0,WI,5,1,600,4,600,1,1,50,600,1,5.26,21,4,59.306,28.984,17.189,[13]
Ni,0.046,9.22,40,None,0,0,0,Al2O3,-3.352,3.87,60,None,0,0,WI,5,1,600,4,600,1,1,50,250,1,5.26,21,4,7.571,29.983,2.27,[13]
Ni,0.046,9.22,40,None,0,0,0,Al2O3,-3.352,3.87,60,None,0,0,WI,5,1,600,4,600,1,1,50,300,1,5.26,21,4,28.076,60.454,16.973,[13]
Ni,0.046,9.22,40,None,0,0,0,Al2O3,-3.352,3.87,60,None,0,0,WI,5,1,600,4,600,1,1,50,350,1,5.26,21,4,58.675,92.677,54.378,[13]
Ni,0.046,9.22,40,None,0,0,0,Al2O3,-3.352,3.87,60,None,0,0,WI,5,1,600,4,600,1,1,50,400,1,5.26,21,4,66.246,96.447,63.892,[13]
Ni,0.046,9.22,40,None,0,0,0,Al2O3,-3.352,3.87,60,None,0,0,WI,5,1,600,4,600,1,1,50,450,1,5.26,21,4,65.615,91.772,60.216,[13]
Ni,0.046,9.22,40,None,0,0,0,Al2O3,-3.352,3.87,60,None,0,0,WI,5,1,600,4,600,1,1,50,500,1,5.26,21,4,63.407,78.6,49.838,[13]
Ni,0.046,9.22,40,None,0,0,0,Al2O3,-3.352,3.87,60,None,0,0,WI,5,1,600,4,600,1,1,50,600,1,5.26,21,4,63.091,35.127,22.162,[13]
Ni,0.046,9.22,50,None,0,0,0,Al2O3,-3.352,3.87,50,None,0,0,WI,5,1,600,4,600,1,1,50,250,1,5.26,21,4,3.165,21.295,0.674,[13]
Ni,0.046,9.22,50,None,0,0,0,Al2O3,-3.352,3.87,50,None,0,0,WI,5,1,600,4,600,1,1,50,300,1,5.26,21,4,27.532,61.863,17.032,[13]
Ni,0.046,9.22,50,None,0,0,0,Al2O3,-3.352,3.87,50,None,0,0,WI,5,1,600,4,600,1,1,50,350,1,5.26,21,4,58.861,93.661,55.13,[13]
Ni,0.046,9.22,50,None,0,0,0,Al2O3,-3.352,3.87,50,None,0,0,WI,5,1,600,4,600,1,1,50,400,1,5.26,21,4,66.456,97.105,64.532,[13]
Ni,0.046,9.22,50,None,0,0,0,Al2O3,-3.352,3.87,50,None,0,0,WI,5,1,600,4,600,1,1,50,450,1,5.26,21,4,65.19,92.405,60.239,[13]
Ni,0.046,9.22,50,None,0,0,0,Al2O3,-3.352,3.87,50,None,0,0,WI,5,1,600,4,600,1,1,50,500,1,5.26,21,4,63.291,78.776,49.858,[13]
Ni,0.046,9.22,50,None,0,0,0,Al2O3,-3.352,3.87,50,None,0,0,WI,5,1,600,4,600,1,1,50,600,1,5.26,21,4,63.608,34.125,21.706,[13]
Ni,0.046,9.22,10,None,0,0,0,Al2O3,-3.352,3.87,90,None,0,0,SGP,4,3,550,6,500,1,10,100,160,1,10,0,4,1.852,100,1.852,[14]
Ni,0.046,9.22,10,None,0,0,0,Al2O3,-3.352,3.87,90,None,0,0,SGP,4,3,550,6,500,1,10,100,180,1,10,0,4,1.496,100,1.496,[14]
Ni,0.046,9.22,10,None,0,0,0,Al2O3,-3.352,3.87,90,None,0,0,SGP,4,3,550,6,500,1,10,100,200,1,10,0,4,1.14,100,1.14,[14]
Ni,0.046,9.22,10,None,0,0,0,Al2O3,-3.352,3.87,90,None,0,0,SGP,4,3,550,6,500,1,10,100,220,1,10,0,4,4.345,100,4.345,[14]
Ni,0.046,9.22,10,None,0,0,0,Al2O3,-3.352,3.87,90,None,0,0,SGP,4,3,550,6,500,1,10,100,240,1,10,0,4,7.55,99.976,7.548,[14]
Ni,0.046,9.22,10,None,0,0,0,Al2O3,-3.352,3.87,90,None,0,0,SGP,4,3,550,6,500,1,10,100,260,1,10,0,4,13.248,99.308,13.156,[14]
Ni,0.046,9.22,10,None,0,0,0,Al2O3,-3.352,3.87,90,None,0,0,SGP,4,3,550,6,500,1,10,100,280,1,10,0,4,23.932,99.141,23.726,[14]
Ni,0.046,9.22,10,None,0,0,0,Al2O3,-3.352,3.87,90,None,0,0,SGP,4,3,550,6,500,1,10,100,300,1,10,0,4,35.684,98.998,35.326,[14]
Ni,0.046,9.22,10,None,0,0,0,Al2O3,-3.352,3.87,90,None,0,0,SGP,4,3,550,6,500,1,10,100,320,1,10,0,4,50.285,98.807,49.685,[14]
Ni,0.046,9.22,10,None,0,0,0,Al2O3,-3.352,3.87,90,None,0,0,SGP,4,3,550,6,500,1,10,100,340,1,10,0,4,59.188,98.711,58.425,[14]
Ni,0.046,9.22,10,None,0,0,0,Al2O3,-3.352,3.87,90,None,0,0,SGP,4,3,550,6,500,1,10,100,360,1,10,0,4,65.242,98.735,64.417,[14]
Ni,0.046,9.22,10,None,0,0,0,Al2O3,-3.352,3.87,90,None,0,0,SGP,4,3,550,6,500,1,10,100,380,1,10,0,4,68.803,98.759,67.949,[14]
Ni,0.046,9.22,10,None,0,0,0,Al2O3,-3.352,3.87,90,None,0,0,SGP,4,3,550,6,500,1,10,100,400,1,10,0,4,70.228,98.687,69.306,[14]
Ni,0.046,9.22,10,None,0,0,0,Al2O3,-3.352,3.87,90,None,0,0,SGP,4,3,550,6,500,1,10,100,420,1,10,0,4,70.584,98.425,69.472,[14]
Ni,0.046,9.22,10,None,0,0,0,Al2O3,-3.352,3.87,90,None,0,0,SGP,4,3,550,6,500,1,10,100,440,1,10,0,4,70.228,97.876,68.736,[14]
Ni,0.046,9.22,10,None,0,0,0,Al2O3,-3.352,3.87,90,None,0,0,SGP,4,3,550,6,500,1,10,100,460,1,10,0,4,68.803,96.993,66.734,[14]
Ni,0.046,9.22,10,None,0,0,0,Al2O3,-3.352,3.87,72.5,ZrO2,-3.755,6.04,SGP,4,3,550,6,500,1,10,100,160,1,10,0,4,1.852,100,1.852,[14]
Ni,0.046,9.22,10,None,0,0,0,Al2O3,-3.352,3.87,72.5,ZrO2,-3.755,6.04,SGP,4,3,550,6,500,1,10,100,180,1,10,0,4,3.632,100,3.632,[14]
Ni,0.046,9.22,10,None,0,0,0,Al2O3,-3.352,3.87,72.5,ZrO2,-3.755,6.04,SGP,4,3,550,6,500,1,10,100,200,1,10,0,4,4.345,100,4.345,[14]
Ni,0.046,9.22,10,None,0,0,0,Al2O3,-3.352,3.87,72.5,ZrO2,-3.755,6.04,SGP,4,3,550,6,500,1,10,100,220,1,10,0,4,8.262,100,8.262,[14]
Ni,0.046,9.22,10,None,0,0,0,Al2O3,-3.352,3.87,72.5,ZrO2,-3.755,6.04,SGP,4,3,550,6,500,1,10,100,240,1,10,0,4,12.892,99.976,12.889,[14]
Ni,0.046,9.22,10,None,0,0,0,Al2O3,-3.352,3.87,72.5,ZrO2,-3.755,6.04,SGP,4,3,550,6,500,1,10,100,260,1,10,0,4,26.068,99.547,25.95,[14]
Ni,0.046,9.22,10,None,0,0,0,Al2O3,-3.352,3.87,72.5,ZrO2,-3.755,6.04,SGP,4,3,550,6,500,1,10,100,280,1,10,0,4,44.231,99.379,43.956,[14]
Ni,0.046,9.22,10,None,0,0,0,Al2O3,-3.352,3.87,72.5,ZrO2,-3.755,6.04,SGP,4,3,550,6,500,1,10,100,300,1,10,0,4,56.695,99.284,56.289,[14]
Ni,0.046,9.22,10,None,0,0,0,Al2O3,-3.352,3.87,72.5,ZrO2,-3.755,6.04,SGP,4,3,550,6,500,1,10,100,320,1,10,0,4,65.242,99.284,64.775,[14]
Ni,0.046,9.22,10,None,0,0,0,Al2O3,-3.352,3.87,72.5,ZrO2,-3.755,6.04,SGP,4,3,550,6,500,1,10,100,340,1,10,0,4,69.872,99.356,69.422,[14]
Ni,0.046,9.22,10,None,0,0,0,Al2O3,-3.352,3.87,72.5,ZrO2,-3.755,6.04,SGP,4,3,550,6,500,1,10,100,360,1,10,0,4,71.652,99.308,71.156,[14]
Ni,0.046,9.22,10,None,0,0,0,Al2O3,-3.352,3.87,72.5,ZrO2,-3.755,6.04,SGP,4,3,550,6,500,1,10,100,380,1,10,0,4,72.365,99.165,71.761,[14]
Ni,0.046,9.22,10,None,0,0,0,Al2O3,-3.352,3.87,72.5,ZrO2,-3.755,6.04,SGP,4,3,550,6,500,1,10,100,400,1,10,0,4,72.009,98.854,71.184,[14]
Ni,0.046,9.22,10,None,0,0,0,Al2O3,-3.352,3.87,72.5,ZrO2,-3.755,6.04,SGP,4,3,550,6,500,1,10,100,420,1,10,0,4,70.94,98.305,69.738,[14]
Ni,0.046,9.22,10,None,0,0,0,Al2O3,-3.352,3.87,72.5,ZrO2,-3.755,6.04,SGP,4,3,550,6,500,1,10,100,440,1,10,0,4,69.872,97.494,68.121,[14]
Ni,0.046,9.22,10,None,0,0,0,Al2O3,-3.352,3.87,72.5,ZrO2,-3.755,6.04,SGP,4,3,550,6,500,1,10,100,460,1,10,0,4,67.379,96.181,64.806,[14]
Ni,0.046,9.22,10,None,0,0,0,Al2O3,-3.352,3.87,60.7,ZrO2,-3.755,6.04,SGP,4,3,550,6,500,1,10,100,160,1,10,0,4,0.427,100,0.427,[14]
Ni,0.046,9.22,10,None,0,0,0,Al2O3,-3.352,3.87,60.7,ZrO2,-3.755,6.04,SGP,4,3,550,6,500,1,10,100,180,1,10,0,4,2.564,100,2.564,[14]
Ni,0.046,9.22,10,None,0,0,0,Al2O3,-3.352,3.87,60.7,ZrO2,-3.755,6.04,SGP,4,3,550,6,500,1,10,100,200,1,10,0,4,5.413,100,5.413,[14]
Ni,0.046,9.22,10,None,0,0,0,Al2O3,-3.352,3.87,60.7,ZrO2,-3.755,6.04,SGP,4,3,550,6,500,1,10,100,220,1,10,0,4,11.111,100,11.111,[14]
Ni,0.046,9.22,10,None,0,0,0,Al2O3,-3.352,3.87,60.7,ZrO2,-3.755,6.04,SGP,4,3,550,6,500,1,10,100,240,1,10,0,4,21.083,100,21.083,[14]
Ni,0.046,9.22,10,None,0,0,0,Al2O3,-3.352,3.87,60.7,ZrO2,-3.755,6.04,SGP,4,3,550,6,500,1,10,100,260,1,10,0,4,36.396,99.714,36.292,[14]
Ni,0.046,9.22,10,None,0,0,0,Al2O3,-3.352,3.87,60.7,ZrO2,-3.755,6.04,SGP,4,3,550,6,500,1,10,100,280,1,10,0,4,56.339,99.594,56.11,[14]
Ni,0.046,9.22,10,None,0,0,0,Al2O3,-3.352,3.87,60.7,ZrO2,-3.755,6.04,SGP,4,3,550,6,500,1,10,100,300,1,10,0,4,64.53,99.547,64.238,[14]
Ni,0.046,9.22,10,None,0,0,0,Al2O3,-3.352,3.87,60.7,ZrO2,-3.755,6.04,SGP,4,3,550,6,500,1,10,100,320,1,10,0,4,70.228,99.57,69.926,[14]
Ni,0.046,9.22,10,None,0,0,0,Al2O3,-3.352,3.87,60.7,ZrO2,-3.755,6.04,SGP,4,3,550,6,500,1,10,100,340,1,10,0,4,72.721,99.57,72.408,[14]
Ni,0.046,9.22,10,None,0,0,0,Al2O3,-3.352,3.87,60.7,ZrO2,-3.755,6.04,SGP,4,3,550,6,500,1,10,100,360,1,10,0,4,73.789,99.523,73.437,[14]
Ni,0.046,9.22,10,None,0,0,0,Al2O3,-3.352,3.87,60.7,ZrO2,-3.755,6.04,SGP,4,3,550,6,500,1,10,100,380,1,10,0,4,73.433,99.356,72.96,[14]
Ni,0.046,9.22,10,None,0,0,0,Al2O3,-3.352,3.87,60.7,ZrO2,-3.755,6.04,SGP,4,3,550,6,500,1,10,100,400,1,10,0,4,71.652,98.974,70.917,[14]
Ni,0.046,9.22,10,None,0,0,0,Al2O3,-3.352,3.87,60.7,ZrO2,-3.755,6.04,SGP,4,3,550,6,500,1,10,100,420,1,10,0,4,70.94,98.449,69.84,[14]
Ni,0.046,9.22,10,None,0,0,0,Al2O3,-3.352,3.87,60.7,ZrO2,-3.755,6.04,SGP,4,3,550,6,500,1,10,100,440,1,10,0,4,68.803,97.613,67.161,[14]
Ni,0.046,9.22,10,None,0,0,0,Al2O3,-3.352,3.87,60.7,ZrO2,-3.755,6.04,SGP,4,3,550,6,500,1,10,100,460,1,10,0,4,66.311,95.656,63.43,[14]
Ni,0.046,9.22,10,None,0,0,0,ZrO2,-3.755,6.04,67.6,Al2O3,-3.352,3.87,SGP,4,3,550,6,500,1,10,100,160,1,10,0,4,5.413,100,5.413,[14]
Ni,0.046,9.22,10,None,0,0,0,ZrO2,-3.755,6.04,67.6,Al2O3,-3.352,3.87,SGP,4,3,550,6,500,1,10,100,180,1,10,0,4,5.413,100,5.413,[14]
Ni,0.046,9.22,10,None,0,0,0,ZrO2,-3.755,6.04,67.6,Al2O3,-3.352,3.87,SGP,4,3,550,6,500,1,10,100,200,1,10,0,4,6.125,100,6.125,[14]
Ni,0.046,9.22,10,None,0,0,0,ZrO2,-3.755,6.04,67.6,Al2O3,-3.352,3.87,SGP,4,3,550,6,500,1,10,100,220,1,10,0,4,6.838,100,6.838,[14]
Ni,0.046,9.22,10,None,0,0,0,ZrO2,-3.755,6.04,67.6,Al2O3,-3.352,3.87,SGP,4,3,550,6,500,1,10,100,240,1,10,0,4,9.33,100,9.33,[14]
Ni,0.046,9.22,10,None,0,0,0,ZrO2,-3.755,6.04,67.6,Al2O3,-3.352,3.87,SGP,4,3,550,6,500,1,10,100,260,1,10,0,4,12.179,99.976,12.176,[14]
Ni,0.046,9.22,10,None,0,0,0,ZrO2,-3.755,6.04,67.6,Al2O3,-3.352,3.87,SGP,4,3,550,6,500,1,10,100,280,1,10,0,4,20.37,99.332,20.234,[14]
Ni,0.046,9.22,10,None,0,0,0,ZrO2,-3.755,6.04,67.6,Al2O3,-3.352,3.87,SGP,4,3,550,6,500,1,10,100,300,1,10,0,4,27.493,99.069,27.237,[14]
Ni,0.046,9.22,10,None,0,0,0,ZrO2,-3.755,6.04,67.6,Al2O3,-3.352,3.87,SGP,4,3,550,6,500,1,10,100,320,1,10,0,4,39.957,98.783,39.471,[14]
Ni,0.046,9.22,10,None,0,0,0,ZrO2,-3.755,6.04,67.6,Al2O3,-3.352,3.87,SGP,4,3,550,6,500,1,10,100,340,1,10,0,4,50.641,98.473,49.868,[14]
Ni,0.046,9.22,10,None,0,0,0,ZrO2,-3.755,6.04,67.6,Al2O3,-3.352,3.87,SGP,4,3,550,6,500,1,10,100,360,1,10,0,4,58.12,98.162,57.052,[14]
Ni,0.046,9.22,10,None,0,0,0,ZrO2,-3.755,6.04,67.6,Al2O3,-3.352,3.87,SGP,4,3,550,6,500,1,10,100,380,1,10,0,4,62.393,97.852,61.053,[14]
Ni,0.046,9.22,10,None,0,0,0,ZrO2,-3.755,6.04,67.6,Al2O3,-3.352,3.87,SGP,4,3,550,6,500,1,10,100,400,1,10,0,4,64.886,97.446,63.229,[14]
Ni,0.046,9.22,10,None,0,0,0,ZrO2,-3.755,6.04,67.6,Al2O3,-3.352,3.87,SGP,4,3,550,6,500,1,10,100,420,1,10,0,4,65.954,96.969,63.955,[14]
Ni,0.046,9.22,10,None,0,0,0,ZrO2,-3.755,6.04,67.6,Al2O3,-3.352,3.87,SGP,4,3,550,6,500,1,10,100,440,1,10,0,4,66.311,96.348,63.889,[14]
Ni,0.046,9.22,10,None,0,0,0,ZrO2,-3.755,6.04,67.6,Al2O3,-3.352,3.87,SGP,4,3,550,6,500,1,10,100,460,1,10,0,4,66.667,95.322,63.548,[14]
Ni,0.046,9.22,10,None,0,0,0,ZrO2,-3.755,6.04,90,None,0,0,SGP,4,3,550,6,500,1,10,100,160,1,10,0,4,1.14,100,1.14,[14]
Ni,0.046,9.22,10,None,0,0,0,ZrO2,-3.755,6.04,90,None,0,0,SGP,4,3,550,6,500,1,10,100,180,1,10,0,4,1.496,100,1.496,[14]
Ni,0.046,9.22,10,None,0,0,0,ZrO2,-3.755,6.04,90,None,0,0,SGP,4,3,550,6,500,1,10,100,200,1,10,0,4,1.852,100,1.852,[14]
Ni,0.046,9.22,10,None,0,0,0,ZrO2,-3.755,6.04,90,None,0,0,SGP,4,3,550,6,500,1,10,100,220,1,10,0,4,2.208,100,2.208,[14]
Ni,0.046,9.22,10,None,0,0,0,ZrO2,-3.755,6.04,90,None,0,0,SGP,4,3,550,6,500,1,10,100,240,1,10,0,4,2.564,100,2.564,[14]
Ni,0.046,9.22,10,None,0,0,0,ZrO2,-3.755,6.04,90,None,0,0,SGP,4,3,550,6,500,1,10,100,260,1,10,0,4,3.632,99.928,3.629,[14]
Ni,0.046,9.22,10,None,0,0,0,ZrO2,-3.755,6.04,90,None,0,0,SGP,4,3,550,6,500,1,10,100,280,1,10,0,4,5.057,97.208,4.916,[14]
Ni,0.046,9.22,10,None,0,0,0,ZrO2,-3.755,6.04,90,None,0,0,SGP,4,3,550,6,500,1,10,100,300,1,10,0,4,6.838,95.871,6.556,[14]
Ni,0.046,9.22,10,None,0,0,0,ZrO2,-3.755,6.04,90,None,0,0,SGP,4,3,550,6,500,1,10,100,320,1,10,0,4,9.33,95.776,8.936,[14]
Ni,0.046,9.22,10,None,0,0,0,ZrO2,-3.755,6.04,90,None,0,0,SGP,4,3,550,6,500,1,10,100,340,1,10,0,4,12.536,95.752,12.003,[14]
Ni,0.046,9.22,10,None,0,0,0,ZrO2,-3.755,6.04,90,None,0,0,SGP,4,3,550,6,500,1,10,100,360,1,10,0,4,17.521,95.489,16.731,[14]
Ni,0.046,9.22,10,None,0,0,0,ZrO2,-3.755,6.04,90,None,0,0,SGP,4,3,550,6,500,1,10,100,380,1,10,0,4,25.356,95.036,24.097,[14]
Ni,0.046,9.22,10,None,0,0,0,ZrO2,-3.755,6.04,90,None,0,0,SGP,4,3,550,6,500,1,10,100,400,1,10,0,4,37.821,94.893,35.889,[14]
Ni,0.046,9.22,10,None,0,0,0,ZrO2,-3.755,6.04,90,None,0,0,SGP,4,3,550,6,500,1,10,100,420,1,10,0,4,53.49,94.964,50.796,[14]
Ni,0.046,9.22,10,None,0,0,0,ZrO2,-3.755,6.04,90,None,0,0,SGP,4,3,550,6,500,1,10,100,440,1,10,0,4,60.969,95.251,58.074,[14]
Ni,0.046,9.22,10,None,0,0,0,ZrO2,-3.755,6.04,90,None,0,0,SGP,4,3,550,6,500,1,10,100,460,1,10,0,4,65.242,95.585,62.362,[14]
Ni,0.046,9.22,1,None,0,0,0,ZrO2,-3.755,6.04,54.2,Al2O3,-3.352,3.87,SGP,4,3,550,6,500,1,10,100,260,1,10,0,4,1.548,89.292,1.382,[14]
Ni,0.046,9.22,1,None,0,0,0,ZrO2,-3.755,6.04,54.2,Al2O3,-3.352,3.87,SGP,4,3,550,6,500,1,10,100,280,1,10,0,4,3.355,91.015,3.054,[14]
Ni,0.046,9.22,1,None,0,0,0,ZrO2,-3.755,6.04,54.2,Al2O3,-3.352,3.87,SGP,4,3,550,6,500,1,10,100,300,1,10,0,4,6.71,92.091,6.179,[14]
Ni,0.046,9.22,1,None,0,0,0,ZrO2,-3.755,6.04,54.2,Al2O3,-3.352,3.87,SGP,4,3,550,6,500,1,10,100,320,1,10,0,4,10.065,92.483,9.308,[14]
Ni,0.046,9.22,1,None,0,0,0,ZrO2,-3.755,6.04,54.2,Al2O3,-3.352,3.87,SGP,4,3,550,6,500,1,10,100,340,1,10,0,4,13.419,92.3,12.386,[14]
Ni,0.046,9.22,1,None,0,0,0,ZrO2,-3.755,6.04,54.2,Al2O3,-3.352,3.87,SGP,4,3,550,6,500,1,10,100,360,1,10,0,4,17.806,91.756,16.338,[14]
Ni,0.046,9.22,1,None,0,0,0,ZrO2,-3.755,6.04,54.2,Al2O3,-3.352,3.87,SGP,4,3,550,6,500,1,10,100,380,1,10,0,4,24.516,91.141,22.344,[14]
Ni,0.046,9.22,1,None,0,0,0,ZrO2,-3.755,6.04,54.2,Al2O3,-3.352,3.87,SGP,4,3,550,6,500,1,10,100,400,1,10,0,4,31.484,90.202,28.399,[14]
Ni,0.046,9.22,1,None,0,0,0,ZrO2,-3.755,6.04,54.2,Al2O3,-3.352,3.87,SGP,4,3,550,6,500,1,10,100,420,1,10,0,4,37.935,88.832,33.698,[14]
Ni,0.046,9.22,1,None,0,0,0,ZrO2,-3.755,6.04,54.2,Al2O3,-3.352,3.87,SGP,4,3,550,6,500,1,10,100,440,1,10,0,4,42.581,87.066,37.074,[14]
Ni,0.046,9.22,1,None,0,0,0,ZrO2,-3.755,6.04,54.2,Al2O3,-3.352,3.87,SGP,4,3,550,6,500,1,10,100,460,1,10,0,4,45.161,85.623,38.668,[14]
Ni,0.046,9.22,10,None,0,0,0,ZrO2,-3.755,6.04,49.2,Al2O3,-3.352,3.87,SGP,4,3,550,6,500,1,10,100,160,1,10,0,4,0.516,99.994,0.516,[14]
Ni,0.046,9.22,10,None,0,0,0,ZrO2,-3.755,6.04,49.2,Al2O3,-3.352,3.87,SGP,4,3,550,6,500,1,10,100,180,1,10,0,4,4.129,99.99,4.129,[14]
Ni,0.046,9.22,10,None,0,0,0,ZrO2,-3.755,6.04,49.2,Al2O3,-3.352,3.87,SGP,4,3,550,6,500,1,10,100,200,1,10,0,4,7.742,99.986,7.741,[14]
Ni,0.046,9.22,10,None,0,0,0,ZrO2,-3.755,6.04,49.2,Al2O3,-3.352,3.87,SGP,4,3,550,6,500,1,10,100,220,1,10,0,4,14.452,99.983,14.45,[14]
Ni,0.046,9.22,10,None,0,0,0,ZrO2,-3.755,6.04,49.2,Al2O3,-3.352,3.87,SGP,4,3,550,6,500,1,10,100,240,1,10,0,4,27.871,99.979,27.865,[14]
Ni,0.046,9.22,10,None,0,0,0,ZrO2,-3.755,6.04,49.2,Al2O3,-3.352,3.87,SGP,4,3,550,6,500,1,10,100,260,1,10,0,4,46.452,99.868,46.391,[14]
Ni,0.046,9.22,10,None,0,0,0,ZrO2,-3.755,6.04,49.2,Al2O3,-3.352,3.87,SGP,4,3,550,6,500,1,10,100,280,1,10,0,4,66.065,99.753,65.902,[14]
Ni,0.046,9.22,10,None,0,0,0,ZrO2,-3.755,6.04,49.2,Al2O3,-3.352,3.87,SGP,4,3,550,6,500,1,10,100,300,1,10,0,4,71.742,99.753,71.565,[14]
Ni,0.046,9.22,10,None,0,0,0,ZrO2,-3.755,6.04,49.2,Al2O3,-3.352,3.87,SGP,4,3,550,6,500,1,10,100,320,1,10,0,4,75.871,99.713,75.653,[14]
Ni,0.046,9.22,10,None,0,0,0,ZrO2,-3.755,6.04,49.2,Al2O3,-3.352,3.87,SGP,4,3,550,6,500,1,10,100,340,1,10,0,4,76.129,99.602,75.826,[14]
Ni,0.046,9.22,10,None,0,0,0,ZrO2,-3.755,6.04,49.2,Al2O3,-3.352,3.87,SGP,4,3,550,6,500,1,10,100,360,1,10,0,4,76.387,99.49,75.997,[14]
Ni,0.046,9.22,10,None,0,0,0,ZrO2,-3.755,6.04,49.2,Al2O3,-3.352,3.87,SGP,4,3,550,6,500,1,10,100,380,1,10,0,4,75.613,99.343,75.116,[14]
Ni,0.046,9.22,10,None,0,0,0,ZrO2,-3.755,6.04,49.2,Al2O3,-3.352,3.87,SGP,4,3,550,6,500,1,10,100,400,1,10,0,4,74.839,99.123,74.183,[14]
Ni,0.046,9.22,10,None,0,0,0,ZrO2,-3.755,6.04,49.2,Al2O3,-3.352,3.87,SGP,4,3,550,6,500,1,10,100,420,1,10,0,4,73.032,98.616,72.021,[14]
Ni,0.046,9.22,10,None,0,0,0,ZrO2,-3.755,6.04,49.2,Al2O3,-3.352,3.87,SGP,4,3,550,6,500,1,10,100,440,1,10,0,4,71.484,97.929,70.004,[14]
Ni,0.046,9.22,10,None,0,0,0,ZrO2,-3.755,6.04,49.2,Al2O3,-3.352,3.87,SGP,4,3,550,6,500,1,10,100,460,1,10,0,4,69.935,96.918,67.78,[14]
Ni,0.046,9.22,20,None,0,0,0,ZrO2,-3.755,6.04,43.8,Al2O3,-3.352,3.87,SGP,4,3,550,6,500,1,10,100,160,1,10,0,4,5.419,99.994,5.419,[14]
Ni,0.046,9.22,20,None,0,0,0,ZrO2,-3.755,6.04,43.8,Al2O3,-3.352,3.87,SGP,4,3,550,6,500,1,10,100,180,1,10,0,4,9.806,99.99,9.805,[14]
Ni,0.046,9.22,20,None,0,0,0,ZrO2,-3.755,6.04,43.8,Al2O3,-3.352,3.87,SGP,4,3,550,6,500,1,10,100,200,1,10,0,4,16.774,99.986,16.772,[14]
Ni,0.046,9.22,20,None,0,0,0,ZrO2,-3.755,6.04,43.8,Al2O3,-3.352,3.87,SGP,4,3,550,6,500,1,10,100,220,1,10,0,4,30.968,99.983,30.963,[14]
Ni,0.046,9.22,20,None,0,0,0,ZrO2,-3.755,6.04,43.8,Al2O3,-3.352,3.87,SGP,4,3,550,6,500,1,10,100,240,1,10,0,4,49.806,99.979,49.796,[14]
Ni,0.046,9.22,20,None,0,0,0,ZrO2,-3.755,6.04,43.8,Al2O3,-3.352,3.87,SGP,4,3,550,6,500,1,10,100,260,1,10,0,4,67.871,99.832,67.757,[14]
Ni,0.046,9.22,20,None,0,0,0,ZrO2,-3.755,6.04,43.8,Al2O3,-3.352,3.87,SGP,4,3,550,6,500,1,10,100,280,1,10,0,4,73.806,99.864,73.706,[14]
Ni,0.046,9.22,20,None,0,0,0,ZrO2,-3.755,6.04,43.8,Al2O3,-3.352,3.87,SGP,4,3,550,6,500,1,10,100,300,1,10,0,4,77.419,99.861,77.311,[14]
Ni,0.046,9.22,20,None,0,0,0,ZrO2,-3.755,6.04,43.8,Al2O3,-3.352,3.87,SGP,4,3,550,6,500,1,10,100,320,1,10,0,4,78.452,99.821,78.312,[14]
Ni,0.046,9.22,20,None,0,0,0,ZrO2,-3.755,6.04,43.8,Al2O3,-3.352,3.87,SGP,4,3,550,6,500,1,10,100,340,1,10,0,4,78.452,99.745,78.252,[14]
Ni,0.046,9.22,20,None,0,0,0,ZrO2,-3.755,6.04,43.8,Al2O3,-3.352,3.87,SGP,4,3,550,6,500,1,10,100,360,1,10,0,4,77.419,99.598,77.108,[14]
Ni,0.046,9.22,20,None,0,0,0,ZrO2,-3.755,6.04,43.8,Al2O3,-3.352,3.87,SGP,4,3,550,6,500,1,10,100,380,1,10,0,4,75.871,99.415,75.427,[14]
Ni,0.046,9.22,20,None,0,0,0,ZrO2,-3.755,6.04,43.8,Al2O3,-3.352,3.87,SGP,4,3,550,6,500,1,10,100,400,1,10,0,4,74.839,99.123,74.183,[14]
Ni,0.046,9.22,20,None,0,0,0,ZrO2,-3.755,6.04,43.8,Al2O3,-3.352,3.87,SGP,4,3,550,6,500,1,10,100,420,1,10,0,4,73.29,98.616,72.276,[14]
Ni,0.046,9.22,20,None,0,0,0,ZrO2,-3.755,6.04,43.8,Al2O3,-3.352,3.87,SGP,4,3,550,6,500,1,10,100,440,1,10,0,4,71.226,97.929,69.751,[14]
Ni,0.046,9.22,20,None,0,0,0,ZrO2,-3.755,6.04,43.8,Al2O3,-3.352,3.87,SGP,4,3,550,6,500,1,10,100,460,1,10,0,4,69.935,96.954,67.805,[14]
Ni,0.046,9.22,30,None,0,0,0,ZrO2,-3.755,6.04,38.3,Al2O3,-3.352,3.87,SGP,4,3,550,6,500,1,10,100,160,1,10,0,4,0,99.994,0,[14]
Ni,0.046,9.22,30,None,0,0,0,ZrO2,-3.755,6.04,38.3,Al2O3,-3.352,3.87,SGP,4,3,550,6,500,1,10,100,180,1,10,0,4,2.581,99.99,2.581,[14]
Ni,0.046,9.22,30,None,0,0,0,ZrO2,-3.755,6.04,38.3,Al2O3,-3.352,3.87,SGP,4,3,550,6,500,1,10,100,200,1,10,0,4,13.677,99.986,13.675,[14]
Ni,0.046,9.22,30,None,0,0,0,ZrO2,-3.755,6.04,38.3,Al2O3,-3.352,3.87,SGP,4,3,550,6,500,1,10,100,220,1,10,0,4,32.516,99.983,32.51,[14]
Ni,0.046,9.22,30,None,0,0,0,ZrO2,-3.755,6.04,38.3,Al2O3,-3.352,3.87,SGP,4,3,550,6,500,1,10,100,240,1,10,0,4,60.387,99.979,60.374,[14]
Ni,0.046,9.22,30,None,0,0,0,ZrO2,-3.755,6.04,38.3,Al2O3,-3.352,3.87,SGP,4,3,550,6,500,1,10,100,260,1,10,0,4,70.71,99.904,70.642,[14]
Ni,0.046,9.22,30,None,0,0,0,ZrO2,-3.755,6.04,38.3,Al2O3,-3.352,3.87,SGP,4,3,550,6,500,1,10,100,280,1,10,0,4,75.097,99.9,75.022,[14]
Ni,0.046,9.22,30,None,0,0,0,ZrO2,-3.755,6.04,38.3,Al2O3,-3.352,3.87,SGP,4,3,550,6,500,1,10,100,300,1,10,0,4,77.419,99.897,77.339,[14]
Ni,0.046,9.22,30,None,0,0,0,ZrO2,-3.755,6.04,38.3,Al2O3,-3.352,3.87,SGP,4,3,550,6,500,1,10,100,320,1,10,0,4,77.161,99.857,77.051,[14]
Ni,0.046,9.22,30,None,0,0,0,ZrO2,-3.755,6.04,38.3,Al2O3,-3.352,3.87,SGP,4,3,550,6,500,1,10,100,340,1,10,0,4,76.645,99.781,76.477,[14]
Ni,0.046,9.22,30,None,0,0,0,ZrO2,-3.755,6.04,38.3,Al2O3,-3.352,3.87,SGP,4,3,550,6,500,1,10,100,360,1,10,0,4,75.097,99.634,74.822,[14]
Ni,0.046,9.22,30,None,0,0,0,ZrO2,-3.755,6.04,38.3,Al2O3,-3.352,3.87,SGP,4,3,550,6,500,1,10,100,380,1,10,0,4,73.806,99.486,73.427,[14]
Ni,0.046,9.22,30,None,0,0,0,ZrO2,-3.755,6.04,38.3,Al2O3,-3.352,3.87,SGP,4,3,550,6,500,1,10,100,400,1,10,0,4,72.258,99.159,71.65,[14]
Ni,0.046,9.22,30,None,0,0,0,ZrO2,-3.755,6.04,38.3,Al2O3,-3.352,3.87,SGP,4,3,550,6,500,1,10,100,420,1,10,0,4,70.452,98.652,69.502,[14]
Ni,0.046,9.22,30,None,0,0,0,ZrO2,-3.755,6.04,38.3,Al2O3,-3.352,3.87,SGP,4,3,550,6,500,1,10,100,440,1,10,0,4,68.387,97.929,66.971,[14]
Ni,0.046,9.22,30,None,0,0,0,ZrO2,-3.755,6.04,38.3,Al2O3,-3.352,3.87,SGP,4,3,550,6,500,1,10,100,460,1,10,0,4,66.581,96.774,64.433,[14]
Ni,0.046,9.22,10,None,0,0,0,ZrO2,-3.755,6.04,90,None,0,0,IWI,5,1,500,3,500,1,1,100,200,1,1,20,4,1.205,100,1.205,[15]
Ni,0.046,9.22,10,None,0,0,0,ZrO2,-3.755,6.04,90,None,0,0,IWI,5,1,500,3,500,1,1,100,225,1,1,20,4,2.32,100,2.32,[15]
Ni,0.046,9.22,10,None,0,0,0,ZrO2,-3.755,6.04,90,None,0,0,IWI,5,1,500,3,500,1,1,100,235,1,1,20,4,3.715,100,3.715,[15]
Ni,0.046,9.22,10,None,0,0,0,ZrO2,-3.755,6.04,90,None,0,0,IWI,5,1,500,3,500,1,1,100,250,1,1,20,4,6.225,100,6.225,[15]
Ni,0.046,9.22,10,None,0,0,0,ZrO2,-3.755,6.04,90,None,0,0,IWI,5,1,500,3,500,1,1,100,275,1,1,20,4,15.428,99.88,15.409,[15]
Ni,0.046,9.22,10,None,0,0,0,ZrO2,-3.755,6.04,90,None,0,0,IWI,5,1,500,3,500,1,1,100,300,1,1,20,4,32.999,95.904,31.647,[15]
Ni,0.046,9.22,10,None,0,0,0,ZrO2,-3.755,6.04,90,None,0,0,IWI,5,1,500,3,500,1,1,100,350,1,1,20,4,67.86,95.783,64.998,[15]
Ni,0.046,9.22,10,None,0,0,0,ZrO2,-3.755,6.04,90,None,0,0,IWI,5,1,500,3,500,1,1,100,400,1,1,20,4,75.112,95.181,71.492,[15]
Ni,0.046,9.22,10,None,0,0,0,ZrO2,-3.755,6.04,90,None,0,0,IWI-DBD,3,5,500,3,500,1,1,100,200,1,1,20,4,1.763,100,1.763,[15]
Ni,0.046,9.22,10,None,0,0,0,ZrO2,-3.755,6.04,90,None,0,0,IWI-DBD,3,5,500,3,500,1,1,100,225,1,1,20,4,5.109,100,5.109,[15]
Ni,0.046,9.22,10,None,0,0,0,ZrO2,-3.755,6.04,90,None,0,0,IWI-DBD,3,5,500,3,500,1,1,100,235,1,1,20,4,7.898,100,7.898,[15]
Ni,0.046,9.22,10,None,0,0,0,ZrO2,-3.755,6.04,90,None,0,0,IWI-DBD,3,5,500,3,500,1,1,100,250,1,1,20,4,15.707,100,15.707,[15]
Ni,0.046,9.22,10,None,0,0,0,ZrO2,-3.755,6.04,90,None,0,0,IWI-DBD,3,5,500,3,500,1,1,100,275,1,1,20,4,50.848,99.88,50.787,[15]
Ni,0.046,9.22,10,None,0,0,0,ZrO2,-3.755,6.04,90,None,0,0,IWI-DBD,3,5,500,3,500,1,1,100,300,1,1,20,4,72.044,96.747,69.7,[15]
Ni,0.046,9.22,10,None,0,0,0,ZrO2,-3.755,6.04,90,None,0,0,IWI-DBD,3,5,500,3,500,1,1,100,350,1,1,20,4,79.574,96.988,77.177,[15]
Ni,0.046,9.22,10,None,0,0,0,ZrO2,-3.755,6.04,90,None,0,0,IWI-DBD,3,5,500,3,500,1,1,100,400,1,1,20,4,77.622,96.386,74.817,[15]
Co,0.025,9.2,10,None,0,0,0,ZrO2,-3.755,6.04,90,None,0,0,WI,5,1,500,4,400,1,24,100,400,30,16.7,0,4,92.5,99.9,92.408,[16]
Co,0.025,9.2,10,None,0,0,0,SiO2,-3.04,2.63,90,None,0,0,WI,5,1,500,4,400,1,24,100,400,30,16.7,0,4,80.1,97.8,78.338,[16]
Co,0.025,9.2,10,None,0,0,0,Al2O3,-3.352,3.87,90,None,0,0,WI,5,1,500,4,400,1,24,100,400,30,16.7,0,4,77.8,96.5,75.077,[16]
Co,0.025,9.2,10,None,0,0,0,SiC,-0.204,3.23,90,None,0,0,WI,5,1,500,4,400,1,24,100,400,30,16.7,0,4,77.5,96.4,74.71,[16]
Co,0.025,9.2,10,None,0,0,0,TiO2,-3.316,3.86,90,None,0,0,WI,5,1,500,4,400,1,24,100,400,30,16.7,0,4,30.9,4.2,1.298,[16]
Co,0.025,9.2,10,None,0,0,0,AC,0.009,0.9,90,None,0,0,WI,5,1,500,4,400,1,24,100,400,30,16.7,0,4,40.5,90.8,36.774,[16]
Ru,0.131,12.32,0.89,None,0,0,0,CeO2,-3.755,6.99,99.11,None,0,0,WI,5,1,25,0,350,1,2,100,155,1,1.25,75,4,0.328,100,0.328,[17]
Ru,0.131,12.32,0.89,None,0,0,0,CeO2,-3.755,6.99,99.11,None,0,0,WI,5,1,25,0,350,1,2,100,175,1,1.25,75,4,0.656,99.717,0.654,[17]
Ru,0.131,12.32,0.89,None,0,0,0,CeO2,-3.755,6.99,99.11,None,0,0,WI,5,1,25,0,350,1,2,100,200,1,1.25,75,4,1.639,98.233,1.61,[17]
Ru,0.131,12.32,0.89,None,0,0,0,CeO2,-3.755,6.99,99.11,None,0,0,WI,5,1,25,0,350,1,2,100,225,1,1.25,75,4,6.23,98.551,6.14,[17]
Ru,0.131,12.32,0.89,None,0,0,0,CeO2,-3.755,6.99,99.11,None,0,0,WI,5,1,25,0,350,1,2,100,250,1,1.25,75,4,17.377,98.869,17.18,[17]
Ru,0.131,12.32,0.89,None,0,0,0,CeO2,-3.755,6.99,99.11,None,0,0,WI,5,1,25,0,350,1,2,100,275,1,1.25,75,4,40.328,99.187,40,[17]
Ru,0.131,12.32,0.89,None,0,0,0,CeO2,-3.755,6.99,99.11,None,0,0,WI,5,1,25,0,350,1,2,100,300,1,1.25,75,4,67.213,99.717,67.023,[17]
Ru,0.131,12.32,0.89,None,0,0,0,CeO2,-3.755,6.99,99.11,None,0,0,WI,5,1,25,0,350,1,2,100,325,1,1.25,75,4,81.639,99.611,81.321,[17]
Ru,0.131,12.32,0.89,None,0,0,0,CeO2,-3.755,6.99,99.11,None,0,0,WI,5,1,25,0,350,1,2,100,350,1,1.25,75,4,84.262,99.823,84.113,[17]
Ru,0.131,12.32,2.56,None,0,0,0,CeO2,-3.755,6.99,97.44,None,0,0,WI,5,1,25,0,350,1,2,100,155,1,1.25,75,4,0.328,100,0.328,[17]
Ru,0.131,12.32,2.56,None,0,0,0,CeO2,-3.755,6.99,97.44,None,0,0,WI,5,1,25,0,350,1,2,100,175,1,1.25,75,4,1.639,99.823,1.636,[17]
Ru,0.131,12.32,2.56,None,0,0,0,CeO2,-3.755,6.99,97.44,None,0,0,WI,5,1,25,0,350,1,2,100,200,1,1.25,75,4,4.262,99.399,4.236,[17]
Ru,0.131,12.32,2.56,None,0,0,0,CeO2,-3.755,6.99,97.44,None,0,0,WI,5,1,25,0,350,1,2,100,225,1,1.25,75,4,13.115,99.399,13.036,[17]
Ru,0.131,12.32,2.56,None,0,0,0,CeO2,-3.755,6.99,97.44,None,0,0,WI,5,1,25,0,350,1,2,100,250,1,1.25,75,4,36.393,99.505,36.213,[17]
Ru,0.131,12.32,2.56,None,0,0,0,CeO2,-3.755,6.99,97.44,None,0,0,WI,5,1,25,0,350,1,2,100,275,1,1.25,75,4,68.852,99.505,68.511,[17]
Ru,0.131,12.32,2.56,None,0,0,0,CeO2,-3.755,6.99,97.44,None,0,0,WI,5,1,25,0,350,1,2,100,300,1,1.25,75,4,85.902,100,85.902,[17]
Ru,0.131,12.32,2.56,None,0,0,0,CeO2,-3.755,6.99,97.44,None,0,0,WI,5,1,25,0,350,1,2,100,325,1,1.25,75,4,88.525,99.929,88.462,[17]
Ru,0.131,12.32,2.56,None,0,0,0,CeO2,-3.755,6.99,97.44,None,0,0,WI,5,1,25,0,350,1,2,100,350,1,1.25,75,4,88.525,99.929,88.462,[17]
Ru,0.131,12.32,3.7,None,0,0,0,CeO2,-3.755,6.99,96.3,None,0,0,WI,5,1,25,0,350,1,2,100,155,1,1.25,75,4,0.328,100,0.328,[17]
Ru,0.131,12.32,3.7,None,0,0,0,CeO2,-3.755,6.99,96.3,None,0,0,WI,5,1,25,0,350,1,2,100,175,1,1.25,75,4,0.656,99.823,0.655,[17]
Ru,0.131,12.32,3.7,None,0,0,0,CeO2,-3.755,6.99,96.3,None,0,0,WI,5,1,25,0,350,1,2,100,200,1,1.25,75,4,1.639,98.233,1.61,[17]
Ru,0.131,12.32,3.7,None,0,0,0,CeO2,-3.755,6.99,96.3,None,0,0,WI,5,1,25,0,350,1,2,100,225,1,1.25,75,4,5.246,98.763,5.181,[17]
Ru,0.131,12.32,3.7,None,0,0,0,CeO2,-3.755,6.99,96.3,None,0,0,WI,5,1,25,0,350,1,2,100,250,1,1.25,75,4,14.098,98.869,13.939,[17]
Ru,0.131,12.32,3.7,None,0,0,0,CeO2,-3.755,6.99,96.3,None,0,0,WI,5,1,25,0,350,1,2,100,275,1,1.25,75,4,33.115,99.187,32.846,[17]
Ru,0.131,12.32,3.7,None,0,0,0,CeO2,-3.755,6.99,96.3,None,0,0,WI,5,1,25,0,350,1,2,100,300,1,1.25,75,4,61.311,99.611,61.073,[17]
Ru,0.131,12.32,3.7,None,0,0,0,CeO2,-3.755,6.99,96.3,None,0,0,WI,5,1,25,0,350,1,2,100,325,1,1.25,75,4,80.984,99.611,80.669,[17]
Ru,0.131,12.32,3.7,None,0,0,0,CeO2,-3.755,6.99,96.3,None,0,0,WI,5,1,25,0,350,1,2,100,350,1,1.25,75,4,84.262,99.929,84.202,[17]
Ni,0.046,9.22,10,None,0,0,0,CeO2,-3.755,6.99,51.7,ZrO2,-3.755,6.04,WI,5,1,500,4,450,1,1,100,200,1,3,60,4,8.667,99.007,8.581,[18]
Ni,0.046,9.22,10,None,0,0,0,CeO2,-3.755,6.99,51.7,ZrO2,-3.755,6.04,WI,5,1,500,4,450,1,1,100,225,1,3,60,4,20,99.701,19.94,[18]
