Repository: Pcuchulu/CH4-CatalystML-Thermo

# CH4-CatalystML-Thermo

## Fine-Tuned Model

This repository contains a fine-tuned machine learning model for catalyst analysis and thermodynamic predictions related to CH₄ production.

### Ingredients:
- **Python** (Flask for backend)
- **Flutter** (for front-end)
- **Machine Learning model** (fine-tuned)

File: SI.csv (part 3 of 9)
Active component type,Active component type formation energy,Active component type density,Active component content (wt percent),Promoter type,Promoter type formation energy,Promoter type density,Promoter content (wt percent),Support a type,Support a type formation energy,Support a type density,Support a content (wt percent),Support b type,Support b type formation energy,Support b type density,Preparation method,Preparation Scalability,Preparation cost,Calcination Temperature (C),Calcination time (h),Reduction Temperature (C),Reduction Pressure (bar),Reduction time (h),Reduced hydrogen content (vol percent),Temperature (C),Pressure (bar),Weight hourly space velocity [mgcat/(min·ml)],Content of inert components in raw materials (vol percent),h2/co2 ratio (mol/mol),co2 conversion ratio (percent),ch4 selectivity (percent),ch4 yield (percent),Reference
Ni,0.046,9.22,10,None,0,0,0,CeO2,-3.755,6.99,51.7,ZrO2,-3.755,6.04,WI,5,1,500,4,450,1,1,100,250,1,3,60,4,28.833,99.639,28.729,[18]
Ni,0.046,9.22,10,None,0,0,0,CeO2,-3.755,6.99,51.7,ZrO2,-3.755,6.04,WI,5,1,500,4,450,1,1,100,275,1,3,60,4,42.833,99.531,42.632,[18]
Ni,0.046,9.22,10,None,0,0,0,CeO2,-3.755,6.99,51.7,ZrO2,-3.755,6.04,WI,5,1,500,4,450,1,1,100,300,1,3,60,4,49.833,99.361,49.515,[18]
Ni,0.046,9.22,10,None,0,0,0,CeO2,-3.755,6.99,51.7,ZrO2,-3.755,6.04,WI,5,1,500,4,450,1,1,100,325,1,3,60,4,51.667,99.204,51.256,[18]
Ni,0.046,9.22,10,None,0,0,0,CeO2,-3.755,6.99,51.7,ZrO2,-3.755,6.04,WI,5,1,500,4,450,1,1,100,350,1,3,60,4,51.667,98.65,50.969,[18]
Ni,0.046,9.22,10,None,0,0,0,CeO2,-3.755,6.99,51.7,ZrO2,-3.755,6.04,AE,3,2,500,4,450,1,1,100,200,1,3,60,4,12.667,99.66,12.624,[18]
Ni,0.046,9.22,10,None,0,0,0,CeO2,-3.755,6.99,51.7,ZrO2,-3.755,6.04,AE,3,2,500,4,450,1,1,100,225,1,3,60,4,24.833,99.762,24.774,[18]
Ni,0.046,9.22,10,None,0,0,0,CeO2,-3.755,6.99,51.7,ZrO2,-3.755,6.04,AE,3,2,500,4,450,1,1,100,250,1,3,60,4,45.5,99.701,45.364,[18]
Ni,0.046,9.22,10,None,0,0,0,CeO2,-3.755,6.99,51.7,ZrO2,-3.755,6.04,AE,3,2,500,4,450,1,1,100,275,1,3,60,4,55.5,99.741,55.356,[18]
Ni,0.046,9.22,10,None,0,0,0,CeO2,-3.755,6.99,51.7,ZrO2,-3.755,6.04,AE,3,2,500,4,450,1,1,100,300,1,3,60,4,56.333,99.673,56.149,[18]
Ni,0.046,9.22,10,None,0,0,0,CeO2,-3.755,6.99,51.7,ZrO2,-3.755,6.04,AE,3,2,500,4,450,1,1,100,325,1,3,60,4,54.5,99.51,54.233,[18]
Ni,0.046,9.22,10,None,0,0,0,CeO2,-3.755,6.99,51.7,ZrO2,-3.755,6.04,AE,3,2,500,4,450,1,1,100,350,1,3,60,4,54.167,99.49,53.891,[18]
Ni,0.046,9.22,10,None,0,0,0,CeO2,-3.755,6.99,51.7,ZrO2,-3.755,6.04,DPA,3,3,500,4,450,1,1,100,200,1,3,60,4,3.833,97.612,3.741,[18]
Ni,0.046,9.22,10,None,0,0,0,CeO2,-3.755,6.99,51.7,ZrO2,-3.755,6.04,DPA,3,3,500,4,450,1,1,100,225,1,3,60,4,6.333,98.864,6.261,[18]
Ni,0.046,9.22,10,None,0,0,0,CeO2,-3.755,6.99,51.7,ZrO2,-3.755,6.04,DPA,3,3,500,4,450,1,1,100,250,1,3,60,4,12.167,99.15,12.064,[18]
Ni,0.046,9.22,10,None,0,0,0,CeO2,-3.755,6.99,51.7,ZrO2,-3.755,6.04,DPA,3,3,500,4,450,1,1,100,275,1,3,60,4,22.833,99.109,22.63,[18]
Ni,0.046,9.22,10,None,0,0,0,CeO2,-3.755,6.99,51.7,ZrO2,-3.755,6.04,DPA,3,3,500,4,450,1,1,100,300,1,3,60,4,35.833,98.864,35.426,[18]
Ni,0.046,9.22,10,None,0,0,0,CeO2,-3.755,6.99,51.7,ZrO2,-3.755,6.04,DPA,3,3,500,4,450,1,1,100,325,1,3,60,4,41.333,98.755,40.818,[18]
Ni,0.046,9.22,10,None,0,0,0,CeO2,-3.755,6.99,51.7,ZrO2,-3.755,6.04,DPA,3,3,500,4,450,1,1,100,350,1,3,60,4,44.833,98.544,44.18,[18]
Ni,0.046,9.22,10,None,0,0,0,CeO2,-3.755,6.99,51.7,ZrO2,-3.755,6.04,DPU,4,3,500,4,450,1,1,100,200,1,3,60,4,4.833,99.286,4.798,[18]
Ni,0.046,9.22,10,None,0,0,0,CeO2,-3.755,6.99,51.7,ZrO2,-3.755,6.04,DPU,4,3,500,4,450,1,1,100,225,1,3,60,4,9,99.571,8.961,[18]
Ni,0.046,9.22,10,None,0,0,0,CeO2,-3.755,6.99,51.7,ZrO2,-3.755,6.04,DPU,4,3,500,4,450,1,1,100,250,1,3,60,4,32.167,99.605,32.04,[18]
Ni,0.046,9.22,10,None,0,0,0,CeO2,-3.755,6.99,51.7,ZrO2,-3.755,6.04,DPU,4,3,500,4,450,1,1,100,275,1,3,60,4,41.333,99.531,41.139,[18]
Ni,0.046,9.22,10,None,0,0,0,CeO2,-3.755,6.99,51.7,ZrO2,-3.755,6.04,DPU,4,3,500,4,450,1,1,100,300,1,3,60,4,50.833,99.361,50.508,[18]
Ni,0.046,9.22,10,None,0,0,0,CeO2,-3.755,6.99,51.7,ZrO2,-3.755,6.04,DPU,4,3,500,4,450,1,1,100,325,1,3,60,4,48.833,99.204,48.444,[18]
Ni,0.046,9.22,10,None,0,0,0,CeO2,-3.755,6.99,51.7,ZrO2,-3.755,6.04,DPU,4,3,500,4,450,1,1,100,350,1,3,60,4,48.667,99.109,48.233,[18]
Ni,0.046,9.22,13.8,None,0,0,0,Al2O3,-3.352,3.87,86.2,None,0,0,WI,5,1,700,5,25,1,0,0,300,1,1.1,0,5,0.1,59,0.059,[19]
Ni,0.046,9.22,13.8,None,0,0,0,Al2O3,-3.352,3.87,86.2,None,0,0,WI,5,1,700,5,25,1,0,0,400,1,1.1,0,5,2,57,1.14,[19]
Ni,0.046,9.22,13.8,None,0,0,0,Al2O3,-3.352,3.87,86.2,None,0,0,WI,5,1,700,5,25,1,0,0,500,1,1.1,0,5,7,47,3.29,[19]
Ni,0.046,9.22,28,None,0,0,0,Al2O3,-3.352,3.87,72,None,0,0,WI,5,1,700,5,25,1,0,0,300,1,1.1,0,5,0.5,53,0.265,[19]
Ni,0.046,9.22,28,None,0,0,0,Al2O3,-3.352,3.87,72,None,0,0,WI,5,1,700,5,25,1,0,0,400,1,1.1,0,5,4,67,2.68,[19]
Ni,0.046,9.22,28,None,0,0,0,Al2O3,-3.352,3.87,72,None,0,0,WI,5,1,700,5,25,1,0,0,500,1,1.1,0,5,51,68,34.68,[19]
Ni,0.046,9.22,55.6,None,0,0,0,Al2O3,-3.352,3.87,44.4,None,0,0,WI,5,1,700,5,25,1,0,0,300,1,1.1,0,5,7,82,5.74,[19]
Ni,0.046,9.22,55.6,None,0,0,0,Al2O3,-3.352,3.87,44.4,None,0,0,WI,5,1,700,5,25,1,0,0,400,1,1.1,0,5,42,81,34.02,[19]
Ni,0.046,9.22,55.6,None,0,0,0,Al2O3,-3.352,3.87,44.4,None,0,0,WI,5,1,700,5,25,1,0,0,500,1,1.1,0,5,71,86,61.06,[19]
Ni,0.046,9.22,100,None,0,0,0,None,0,0,0,None,0,0,commercial,5,1,700,5,25,1,0,0,300,1,1.1,0,5,8,29,2.32,[19]
Ni,0.046,9.22,100,None,0,0,0,None,0,0,0,None,0,0,commercial,5,1,700,5,25,1,0,0,400,1,1.1,0,5,44,58,25.52,[19]
Ni,0.046,9.22,100,None,0,0,0,None,0,0,0,None,0,0,commercial,5,1,700,5,25,1,0,0,500,1,1.1,0,5,51,33,16.83,[19]
Ni,0.046,9.22,13.8,None,0,0,0,Al2O3,-3.352,3.87,86.2,None,0,0,WI,5,1,700,5,700,1,1,20,250,1,1.1,0,5,1,100,1,[19]
Ni,0.046,9.22,13.8,None,0,0,0,Al2O3,-3.352,3.87,86.2,None,0,0,WI,5,1,700,5,700,1,1,20,300,1,1.1,0,5,6,100,6,[19]
Ni,0.046,9.22,13.8,None,0,0,0,Al2O3,-3.352,3.87,86.2,None,0,0,WI,5,1,700,5,700,1,1,20,400,1,1.1,0,5,50,100,50,[19]
Ni,0.046,9.22,13.8,None,0,0,0,Al2O3,-3.352,3.87,86.2,None,0,0,WI,5,1,700,5,700,1,1,20,500,1,1.1,0,5,75,100,75,[19]
Ni,0.046,9.22,5,None,0,0,0,MSN,0.61,2.31,95,None,0,0,WI,5,1,550,3,500,1,4,100,300,1,1.2,0,4,64.1,99.9,64.036,[20]
Ni,0.046,9.22,5,None,0,0,0,MCM-41,-3.04,2.2,95,None,0,0,WI,5,1,550,3,500,1,4,100,300,1,1.2,0,4,56.5,98.3,55.54,[20]
Ni,0.046,9.22,5,None,0,0,0,Zeolite,-3.081,1.561428571,95,None,0,0,WI,5,1,550,3,500,1,4,100,300,1,1.2,0,4,48.5,96.4,46.754,[20]
Ni,0.046,9.22,5,None,0,0,0,SiO2,-3.04,2.63,95,None,0,0,WI,5,1,550,3,500,1,4,100,300,1,1.2,0,4,42.4,96.6,40.958,[20]
Ni,0.046,9.22,5,None,0,0,0,Al2O3,-3.352,3.87,95,None,0,0,WI,5,1,550,3,500,1,4,100,300,1,1.2,0,4,27.6,95.2,26.275,[20]
Ni,0.046,9.22,10,None,0,0,0,CeO2,-3.755,6.99,90,None,0,0,WI,5,1,600,3,600,1,0.5,5,250,1,6,0,4,29.114,99.441,28.951,[21]
Ni,0.046,9.22,10,None,0,0,0,CeO2,-3.755,6.99,90,None,0,0,WI,5,1,600,3,600,1,0.5,5,300,1,6,0,4,87.595,100,87.595,[21]
Ni,0.046,9.22,10,None,0,0,0,CeO2,-3.755,6.99,90,None,0,0,WI,5,1,600,3,600,1,0.5,5,350,1,6,0,4,92.152,100,92.152,[21]
Ni,0.046,9.22,10,None,0,0,0,CeO2,-3.755,6.99,90,None,0,0,WI,5,1,600,3,600,1,0.5,5,400,1,6,0,4,87.595,99.627,87.268,[21]
Ni,0.046,9.22,10,None,0,0,0,CeO2,-3.755,6.99,90,None,0,0,WI,5,1,600,3,600,1,0.5,5,450,1,6,0,4,81.519,98.509,80.304,[21]
Ni,0.046,9.22,10,None,0,0,0,CeO2,-3.755,6.99,90,None,0,0,WI,5,1,600,3,600,1,0.5,5,500,1,6,0,4,74.684,94.534,70.602,[21]
Ni,0.046,9.22,10,None,0,0,0,CeO2,-3.755,6.99,90,None,0,0,WI,5,1,600,3,600,1,0.5,5,550,1,6,0,4,67.468,86.335,58.248,[21]
Ni,0.046,9.22,10,None,0,0,0,Al2O3,-3.352,3.87,90,None,0,0,WI,5,1,600,3,600,1,0.5,5,250,1,6,0,4,5.19,90.311,4.687,[21]
Ni,0.046,9.22,10,None,0,0,0,Al2O3,-3.352,3.87,90,None,0,0,WI,5,1,600,3,600,1,0.5,5,300,1,6,0,4,23.038,94.658,21.807,[21]
Ni,0.046,9.22,10,None,0,0,0,Al2O3,-3.352,3.87,90,None,0,0,WI,5,1,600,3,600,1,0.5,5,350,1,6,0,4,56.456,97.205,54.878,[21]
Ni,0.046,9.22,10,None,0,0,0,Al2O3,-3.352,3.87,90,None,0,0,WI,5,1,600,3,600,1,0.5,5,400,1,6,0,4,76.582,99.068,75.868,[21]
Ni,0.046,9.22,10,None,0,0,0,Al2O3,-3.352,3.87,90,None,0,0,WI,5,1,600,3,600,1,0.5,5,450,1,6,0,4,81.519,98.944,80.658,[21]
Ni,0.046,9.22,10,None,0,0,0,Al2O3,-3.352,3.87,90,None,0,0,WI,5,1,600,3,600,1,0.5,5,500,1,6,0,4,75.063,96.77,72.638,[21]
Ni,0.046,9.22,10,None,0,0,0,Al2O3,-3.352,3.87,90,None,0,0,WI,5,1,600,3,600,1,0.5,5,550,1,6,0,4,67.468,88.385,59.632,[21]
Ni,0.046,9.22,10,None,0,0,0,TiO2,-3.316,3.86,90,None,0,0,WI,5,1,500,3,600,1,0.5,5,250,1,6,0,4,0,99.255,0,[21]
Ni,0.046,9.22,10,None,0,0,0,TiO2,-3.316,3.86,90,None,0,0,WI,5,1,500,3,600,1,0.5,5,300,1,6,0,4,5.57,99.503,5.542,[21]
Ni,0.046,9.22,10,None,0,0,0,TiO2,-3.316,3.86,90,None,0,0,WI,5,1,500,3,600,1,0.5,5,350,1,6,0,4,31.392,99.006,31.08,[21]
Ni,0.046,9.22,10,None,0,0,0,TiO2,-3.316,3.86,90,None,0,0,WI,5,1,500,3,600,1,0.5,5,400,1,6,0,4,69.747,99.006,69.054,[21]
Ni,0.046,9.22,10,None,0,0,0,TiO2,-3.316,3.86,90,None,0,0,WI,5,1,500,3,600,1,0.5,5,450,1,6,0,4,76.962,98.447,75.767,[21]
Ni,0.046,9.22,10,None,0,0,0,TiO2,-3.316,3.86,90,None,0,0,WI,5,1,500,3,600,1,0.5,5,500,1,6,0,4,73.924,96.832,71.582,[21]
Ni,0.046,9.22,10,None,0,0,0,TiO2,-3.316,3.86,90,None,0,0,WI,5,1,500,3,600,1,0.5,5,550,1,6,0,4,67.089,90.683,60.838,[21]
Ni,0.046,9.22,10,None,0,0,0,MgO,-2.995,3.63,90,None,0,0,WI,5,1,500,3,600,1,0.5,5,250,1,6,0,4,1.013,68.882,0.698,[21]
Ni,0.046,9.22,10,None,0,0,0,MgO,-2.995,3.63,90,None,0,0,WI,5,1,500,3,600,1,0.5,5,300,1,6,0,4,7.848,78.882,6.191,[21]
Ni,0.046,9.22,10,None,0,0,0,MgO,-2.995,3.63,90,None,0,0,WI,5,1,500,3,600,1,0.5,5,350,1,6,0,4,29.494,86.149,25.409,[21]
Ni,0.046,9.22,10,None,0,0,0,MgO,-2.995,3.63,90,None,0,0,WI,5,1,500,3,600,1,0.5,5,400,1,6,0,4,61.013,95.466,58.247,[21]
Ni,0.046,9.22,10,None,0,0,0,MgO,-2.995,3.63,90,None,0,0,WI,5,1,500,3,600,1,0.5,5,450,1,6,0,4,70.886,97.267,68.949,[21]
Ni,0.046,9.22,10,None,0,0,0,MgO,-2.995,3.63,90,None,0,0,WI,5,1,500,3,600,1,0.5,5,500,1,6,0,4,72.405,96.46,69.842,[21]
Ni,0.046,9.22,10,None,0,0,0,MgO,-2.995,3.63,90,None,0,0,WI,5,1,500,3,600,1,0.5,5,550,1,6,0,4,68.228,91.18,62.21,[21]
Rh,0.022,12.38,1,None,0,0,0,Al2O3,-3.352,3.87,99,None,0,0,FSP,3,5,25,0,350,1,1,5,300,1,4,0,4,19.487,93.993,18.316,[22]
Rh,0.022,12.38,1,None,0,0,0,Al2O3,-3.352,3.87,99,None,0,0,FSP,3,5,25,0,350,1,1,5,350,1,4,0,4,42.051,95.578,40.192,[22]
Rh,0.022,12.38,1,None,0,0,0,Al2O3,-3.352,3.87,99,None,0,0,FSP,3,5,25,0,350,1,1,5,400,1,4,0,4,54.872,96.766,53.097,[22]
Rh,0.022,12.38,1,None,0,0,0,Al2O3,-3.352,3.87,99,None,0,0,FSP,3,5,25,0,350,1,1,5,450,1,4,0,4,54.103,97.822,52.925,[22]
Rh,0.022,12.38,1,None,0,0,0,Al2O3,-3.352,3.87,99,None,0,0,FSP,3,5,25,0,350,1,1,5,500,1,4,0,4,49.744,80.792,40.189,[22]
Rh,0.022,12.38,1,None,0,0,0,Al2O3,-3.352,3.87,99,None,0,0,FSP,3,5,25,0,350,1,1,5,550,1,4,0,4,48.718,52.013,25.34,[22]
Rh,0.022,12.38,1,None,0,0,0,Al2O3,-3.352,3.87,99,None,0,0,FSP,3,5,25,0,350,1,1,5,600,1,4,0,4,53.59,23.894,12.805,[22]
Rh,0.022,12.38,1,None,0,0,0,Al2O3,-3.352,3.87,99,None,0,0,FSP,3,5,25,0,350,1,1,5,650,1,4,0,4,62.051,7.921,4.915,[22]
Rh,0.022,12.38,1,None,0,0,0,Al2O3,-3.352,3.87,99,None,0,0,FSP,3,5,25,0,350,1,1,5,700,1,4,0,4,70.256,0.792,0.556,[22]
Rh,0.022,12.38,1,None,0,0,0,Al2O3,-3.352,3.87,99,None,0,0,FSP,3,5,25,0,350,1,1,5,750,1,4,0,4,75.897,0,0,[22]
Rh,0.022,12.38,1,None,0,0,0,Al2O3,-3.352,3.87,99,None,0,0,FSP,3,5,25,0,350,1,1,5,800,1,4,0,4,79.487,0,0,[22]
Rh,0.022,12.38,1,Ba,0.175,3.62,17,Al2O3,-3.352,3.87,82,None,0,0,FSP,3,5,25,0,350,1,1,5,305,1,4,0,4,7.179,24.026,1.725,[22]
Rh,0.022,12.38,1,Ba,0.175,3.62,17,Al2O3,-3.352,3.87,82,None,0,0,FSP,3,5,25,0,350,1,1,5,375,1,4,0,4,24.615,92.805,22.844,[22]
Rh,0.022,12.38,1,Ba,0.175,3.62,17,Al2O3,-3.352,3.87,82,None,0,0,FSP,3,5,25,0,350,1,1,5,445,1,4,0,4,49.231,97.03,47.769,[22]
Rh,0.022,12.38,1,Ba,0.175,3.62,17,Al2O3,-3.352,3.87,82,None,0,0,FSP,3,5,25,0,350,1,1,5,515,1,4,0,4,46.41,73.927,34.31,[22]
Rh,0.022,12.38,1,Ba,0.175,3.62,17,Al2O3,-3.352,3.87,82,None,0,0,FSP,3,5,25,0,350,1,1,5,585,1,4,0,4,51.795,32.079,16.615,[22]
Rh,0.022,12.38,1,Ba,0.175,3.62,17,Al2O3,-3.352,3.87,82,None,0,0,FSP,3,5,25,0,350,1,1,5,655,1,4,0,4,64.615,6.865,4.436,[22]
Rh,0.022,12.38,1,Ba,0.175,3.62,17,Al2O3,-3.352,3.87,82,None,0,0,FSP,3,5,25,0,350,1,1,5,730,1,4,0,4,74.872,0.528,0.395,[22]
Rh,0.022,12.38,1,Ba,0.175,3.62,17,Al2O3,-3.352,3.87,82,None,0,0,FSP,3,5,25,0,350,1,1,5,800,1,4,0,4,80,0,0,[22]
Rh,0.022,12.38,1,K,0.015,0.83,17,Al2O3,-3.352,3.87,82,None,0,0,FSP,3,5,25,0,350,1,1,5,310,1,4,0,4,7.031,0,0,[22]
Rh,0.022,12.38,1,K,0.015,0.83,17,Al2O3,-3.352,3.87,82,None,0,0,FSP,3,5,25,0,350,1,1,5,380,1,4,0,4,24.479,0,0,[22]
Rh,0.022,12.38,1,K,0.015,0.83,17,Al2O3,-3.352,3.87,82,None,0,0,FSP,3,5,25,0,350,1,1,5,450,1,4,0,4,42.708,0,0,[22]
Rh,0.022,12.38,1,K,0.015,0.83,17,Al2O3,-3.352,3.87,82,None,0,0,FSP,3,5,25,0,350,1,1,5,520,1,4,0,4,52.865,0,0,[22]
Rh,0.022,12.38,1,K,0.015,0.83,17,Al2O3,-3.352,3.87,82,None,0,0,FSP,3,5,25,0,350,1,1,5,590,1,4,0,4,58.333,0,0,[22]
Rh,0.022,12.38,1,K,0.015,0.83,17,Al2O3,-3.352,3.87,82,None,0,0,FSP,3,5,25,0,350,1,1,5,660,1,4,0,4,65.104,0,0,[22]
Rh,0.022,12.38,1,K,0.015,0.83,17,Al2O3,-3.352,3.87,82,None,0,0,FSP,3,5,25,0,350,1,1,5,730,1,4,0,4,73.958,0,0,[22]
Rh,0.022,12.38,1,K,0.015,0.83,17,Al2O3,-3.352,3.87,82,None,0,0,FSP,3,5,25,0,350,1,1,5,800,1,4,0,4,79.167,0,0,[22]
Ni,0.046,9.22,2,None,0,0,0,Zeolite,-3.081,1.561428571,98,None,0,0,IWI,5,1,500,24,470,1,1,80,245,1,16.8,18.2,4,0.327,90.916,0.297,[23]
Ni,0.046,9.22,2,None,0,0,0,Zeolite,-3.081,1.561428571,98,None,0,0,IWI,5,1,500,24,470,1,1,80,300,1,16.8,18.2,4,0.98,36.41,0.357,[23]
Ni,0.046,9.22,2,None,0,0,0,Zeolite,-3.081,1.561428571,98,None,0,0,IWI,5,1,500,24,470,1,1,80,350,1,16.8,18.2,4,5.882,38.315,2.254,[23]
Ni,0.046,9.22,2,None,0,0,0,Zeolite,-3.081,1.561428571,98,None,0,0,IWI,5,1,500,24,470,1,1,80,400,1,16.8,18.2,4,16.993,38.608,6.561,[23]
Ni,0.046,9.22,2,None,0,0,0,Zeolite,-3.081,1.561428571,98,None,0,0,IWI,5,1,500,24,470,1,1,80,450,1,16.8,18.2,4,32.026,38.168,12.224,[23]
Ni,0.046,9.22,5,None,0,0,0,Zeolite,-3.081,1.561428571,95,None,0,0,IWI,5,1,500,24,470,1,1,80,245,1,16.8,18.2,4,0.654,99.414,0.65,[23]
Ni,0.046,9.22,5,None,0,0,0,Zeolite,-3.081,1.561428571,95,None,0,0,IWI,5,1,500,24,470,1,1,80,300,1,16.8,18.2,4,7.19,92.967,6.684,[23]
Ni,0.046,9.22,5,None,0,0,0,Zeolite,-3.081,1.561428571,95,None,0,0,IWI,5,1,500,24,470,1,1,80,350,1,16.8,18.2,4,15.686,80.22,12.583,[23]
Ni,0.046,9.22,5,None,0,0,0,Zeolite,-3.081,1.561428571,95,None,0,0,IWI,5,1,500,24,470,1,1,80,400,1,16.8,18.2,4,27.124,61.172,16.592,[23]
Ni,0.046,9.22,5,None,0,0,0,Zeolite,-3.081,1.561428571,95,None,0,0,IWI,5,1,500,24,470,1,1,80,455,1,16.8,18.2,4,44.771,60.147,26.928,[23]
Ni,0.046,9.22,10,None,0,0,0,Zeolite,-3.081,1.561428571,90,None,0,0,IWI,5,1,500,24,470,1,1,80,245,1,16.8,18.2,4,0.654,99.707,0.652,[23]
Ni,0.046,9.22,10,None,0,0,0,Zeolite,-3.081,1.561428571,90,None,0,0,IWI,5,1,500,24,470,1,1,80,300,1,16.8,18.2,4,6.863,95.311,6.541,[23]
Ni,0.046,9.22,10,None,0,0,0,Zeolite,-3.081,1.561428571,90,None,0,0,IWI,5,1,500,24,470,1,1,80,350,1,16.8,18.2,4,19.281,84.908,16.371,[23]
Ni,0.046,9.22,10,None,0,0,0,Zeolite,-3.081,1.561428571,90,None,0,0,IWI,5,1,500,24,470,1,1,80,405,1,16.8,18.2,4,49.02,78.608,38.534,[23]
Ni,0.046,9.22,10,None,0,0,0,Zeolite,-3.081,1.561428571,90,None,0,0,IWI,5,1,500,24,470,1,1,80,455,1,16.8,18.2,4,64.052,85.641,54.855,[23]
Ni,0.046,9.22,14,None,0,0,0,Zeolite,-3.081,1.561428571,86,None,0,0,IWI,5,1,500,24,470,1,1,80,245,1,16.8,18.2,4,1.307,100,1.307,[23]
Ni,0.046,9.22,14,None,0,0,0,Zeolite,-3.081,1.561428571,86,None,0,0,IWI,5,1,500,24,470,1,1,80,300,1,16.8,18.2,4,13.399,95.164,12.751,[23]
Ni,0.046,9.22,14,None,0,0,0,Zeolite,-3.081,1.561428571,86,None,0,0,IWI,5,1,500,24,470,1,1,80,365,1,16.8,18.2,4,53.595,90.183,48.334,[23]
Ni,0.046,9.22,14,None,0,0,0,Zeolite,-3.081,1.561428571,86,None,0,0,IWI,5,1,500,24,470,1,1,80,405,1,16.8,18.2,4,69.281,93.993,65.119,[23]
Ni,0.046,9.22,14,None,0,0,0,Zeolite,-3.081,1.561428571,86,None,0,0,IWI,5,1,500,24,470,1,1,80,445,1,16.8,18.2,4,73.529,94.432,69.435,[23]
Ce,0.075,8.98,7,None,0,0,0,Zeolite,-3.081,1.561428571,93,None,0,0,IWI,5,1,500,24,470,1,1,80,395,1,16.8,18.2,4,0,50.189,0,[23]
Ce,0.075,8.98,7,None,0,0,0,Zeolite,-3.081,1.561428571,93,None,0,0,IWI,5,1,500,24,470,1,1,80,450,1,16.8,18.2,4,2.241,2.038,0.046,[23]
Ni,0.046,9.22,4,Ce,0.075,8.98,3,Zeolite,-3.081,1.561428571,93,None,0,0,IWI,5,1,500,24,470,1,1,80,240,1,16.8,18.2,4,0,100,0,[23]
Ni,0.046,9.22,4,Ce,0.075,8.98,3,Zeolite,-3.081,1.561428571,93,None,0,0,IWI,5,1,500,24,470,1,1,80,295,1,16.8,18.2,4,1.681,84.302,1.417,[23]
Ni,0.046,9.22,4,Ce,0.075,8.98,3,Zeolite,-3.081,1.561428571,93,None,0,0,IWI,5,1,500,24,470,1,1,80,350,1,16.8,18.2,4,12.045,73.283,8.827,[23]
Ni,0.046,9.22,4,Ce,0.075,8.98,3,Zeolite,-3.081,1.561428571,93,None,0,0,IWI,5,1,500,24,470,1,1,80,405,1,16.8,18.2,4,30.532,71.925,21.96,[23]
Ni,0.046,9.22,4,Ce,0.075,8.98,3,Zeolite,-3.081,1.561428571,93,None,0,0,IWI,5,1,500,24,470,1,1,80,460,1,16.8,18.2,4,53.221,75.094,39.966,[23]
Ni,0.046,9.22,4,Ce,0.075,8.98,7,Zeolite,-3.081,1.561428571,89,None,0,0,IWI,5,1,500,24,470,1,1,80,245,1,16.8,18.2,4,1.961,97.585,1.914,[23]
Ni,0.046,9.22,4,Ce,0.075,8.98,7,Zeolite,-3.081,1.561428571,89,None,0,0,IWI,5,1,500,24,470,1,1,80,295,1,16.8,18.2,4,3.922,91.698,3.596,[23]
Ni,0.046,9.22,4,Ce,0.075,8.98,7,Zeolite,-3.081,1.561428571,89,None,0,0,IWI,5,1,500,24,470,1,1,80,355,1,16.8,18.2,4,21.849,79.623,17.397,[23]
Ni,0.046,9.22,4,Ce,0.075,8.98,7,Zeolite,-3.081,1.561428571,89,None,0,0,IWI,5,1,500,24,470,1,1,80,410,1,16.8,18.2,4,43.417,74.943,32.538,[23]
Ni,0.046,9.22,4,Ce,0.075,8.98,7,Zeolite,-3.081,1.561428571,89,None,0,0,IWI,5,1,500,24,470,1,1,80,445,1,16.8,18.2,4,54.902,78.717,43.217,[23]
Ni,0.046,9.22,5,Ce,0.075,8.98,15,Zeolite,-3.081,1.561428571,80,None,0,0,IWI,5,1,500,24,470,1,1,80,245,1,16.8,18.2,4,3.641,96.377,3.509,[23]
Ni,0.046,9.22,5,Ce,0.075,8.98,15,Zeolite,-3.081,1.561428571,80,None,0,0,IWI,5,1,500,24,470,1,1,80,300,1,16.8,18.2,4,8.964,91.094,8.166,[23]
Ni,0.046,9.22,5,Ce,0.075,8.98,15,Zeolite,-3.081,1.561428571,80,None,0,0,IWI,5,1,500,24,470,1,1,80,345,1,16.8,18.2,4,24.09,85.208,20.527,[23]
Ni,0.046,9.22,5,Ce,0.075,8.98,15,Zeolite,-3.081,1.561428571,80,None,0,0,IWI,5,1,500,24,470,1,1,80,355,1,16.8,18.2,4,29.692,85.358,25.344,[23]
Ni,0.046,9.22,5,Ce,0.075,8.98,15,Zeolite,-3.081,1.561428571,80,None,0,0,IWI,5,1,500,24,470,1,1,80,410,1,16.8,18.2,4,51.821,85.66,44.39,[23]
Ni,0.046,9.22,5,Ce,0.075,8.98,15,Zeolite,-3.081,1.561428571,80,None,0,0,IWI,5,1,500,24,470,1,1,80,450,1,16.8,18.2,4,60.504,86.868,52.559,[23]
Ni,0.046,9.22,8,Ce,0.075,8.98,7,Zeolite,-3.081,1.561428571,85,None,0,0,IWI,5,1,500,24,470,1,1,80,245,1,16.8,18.2,4,2.941,3.732,0.11,[23]
Ni,0.046,9.22,8,Ce,0.075,8.98,7,Zeolite,-3.081,1.561428571,85,None,0,0,IWI,5,1,500,24,470,1,1,80,305,1,16.8,18.2,4,12.032,12.887,1.551,[23]
Ni,0.046,9.22,8,Ce,0.075,8.98,7,Zeolite,-3.081,1.561428571,85,None,0,0,IWI,5,1,500,24,470,1,1,80,365,1,16.8,18.2,4,33.957,38.592,13.105,[23]
Ni,0.046,9.22,8,Ce,0.075,8.98,7,Zeolite,-3.081,1.561428571,85,None,0,0,IWI,5,1,500,24,470,1,1,80,405,1,16.8,18.2,4,52.139,51.831,27.024,[23]
Ni,0.046,9.22,8,Ce,0.075,8.98,7,Zeolite,-3.081,1.561428571,85,None,0,0,IWI,5,1,500,24,470,1,1,80,455,1,16.8,18.2,4,64.439,64.86,41.795,[23]
Ni,0.046,9.22,14,Ce,0.075,8.98,7,Zeolite,-3.081,1.561428571,79,None,0,0,IWI,5,1,500,24,470,1,1,80,245,1,16.8,18.2,4,2.139,1.972,0.042,[23]
Ni,0.046,9.22,14,Ce,0.075,8.98,7,Zeolite,-3.081,1.561428571,79,None,0,0,IWI,5,1,500,24,470,1,1,80,305,1,16.8,18.2,4,25.936,26.761,6.941,[23]
Ni,0.046,9.22,14,Ce,0.075,8.98,7,Zeolite,-3.081,1.561428571,79,None,0,0,IWI,5,1,500,24,470,1,1,80,340,1,16.8,18.2,4,51.604,52.465,27.074,[23]
Ni,0.046,9.22,14,Ce,0.075,8.98,7,Zeolite,-3.081,1.561428571,79,None,0,0,IWI,5,1,500,24,470,1,1,80,395,1,16.8,18.2,4,68.717,68.169,46.844,[23]
Ni,0.046,9.22,14,Ce,0.075,8.98,7,Zeolite,-3.081,1.561428571,79,None,0,0,IWI,5,1,500,24,470,1,1,80,445,1,16.8,18.2,4,71.658,70.141,50.262,[23]
Ru,0.131,12.32,2,None,0,0,0,Al2O3,-3.352,3.87,98,None,0,0,WI,5,1,500,3,350,1,0.5,5,250,1,6,0,4,1.342,99.835,1.34,[24]
Ru,0.131,12.32,2,None,0,0,0,Al2O3,-3.352,3.87,98,None,0,0,WI,5,1,500,3,350,1,0.5,5,300,1,6,0,4,8.054,99.832,8.04,[24]
Ru,0.131,12.32,2,None,0,0,0,Al2O3,-3.352,3.87,98,None,0,0,WI,5,1,500,3,350,1,0.5,5,350,1,6,0,4,25.839,99.671,25.754,[24]
Ru,0.131,12.32,2,None,0,0,0,Al2O3,-3.352,3.87,98,None,0,0,WI,5,1,500,3,350,1,0.5,5,400,1,6,0,4,56.711,99.747,56.568,[24]
Ru,0.131,12.32,2,None,0,0,0,Al2O3,-3.352,3.87,98,None,0,0,WI,5,1,500,3,350,1,0.5,5,450,1,6,0,4,78.188,99.701,77.954,[24]
Ru,0.131,12.32,2,None,0,0,0,Al2O3,-3.352,3.87,98,None,0,0,WI,5,1,500,3,350,1,0.5,5,500,1,6,0,4,80.537,98.832,79.596,[24]
Ru,0.131,12.32,2,None,0,0,0,Al2O3,-3.352,3.87,68.6,CeO2,-3.755,6.99,WI,5,1,500,3,350,1,0.5,5,250,1,6,0,4,13.087,99.689,13.046,[24]
Ru,0.131,12.32,2,None,0,0,0,Al2O3,-3.352,3.87,68.6,CeO2,-3.755,6.99,WI,5,1,500,3,350,1,0.5,5,300,1,6,0,4,62.752,99.912,62.697,[24]
Ru,0.131,12.32,2,None,0,0,0,Al2O3,-3.352,3.87,68.6,CeO2,-3.755,6.99,WI,5,1,500,3,350,1,0.5,5,350,1,6,0,4,84.899,99.976,84.879,[24]
Ru,0.131,12.32,2,None,0,0,0,Al2O3,-3.352,3.87,68.6,CeO2,-3.755,6.99,WI,5,1,500,3,350,1,0.5,5,400,1,6,0,4,93.289,99.96,93.252,[24]
Ru,0.131,12.32,2,None,0,0,0,Al2O3,-3.352,3.87,68.6,CeO2,-3.755,6.99,WI,5,1,500,3,350,1,0.5,5,450,1,6,0,4,89.597,99.915,89.521,[24]
Ru,0.131,12.32,2,None,0,0,0,Al2O3,-3.352,3.87,68.6,CeO2,-3.755,6.99,WI,5,1,500,3,350,1,0.5,5,500,1,6,0,4,81.879,99.375,81.367,[24]
Ru,0.131,12.32,2,None,0,0,0,CeO2,-3.755,6.99,58.8,Al2O3,-3.352,3.87,WI,5,1,500,3,350,1,0.5,5,250,1,6,0,4,15.772,99.463,15.687,[24]
Ru,0.131,12.32,2,None,0,0,0,CeO2,-3.755,6.99,58.8,Al2O3,-3.352,3.87,WI,5,1,500,3,350,1,0.5,5,300,1,6,0,4,69.128,99.936,69.084,[24]
Ru,0.131,12.32,2,None,0,0,0,CeO2,-3.755,6.99,58.8,Al2O3,-3.352,3.87,WI,5,1,500,3,350,1,0.5,5,350,1,6,0,4,90.604,99.994,90.599,[24]
Ru,0.131,12.32,2,None,0,0,0,CeO2,-3.755,6.99,58.8,Al2O3,-3.352,3.87,WI,5,1,500,3,350,1,0.5,5,400,1,6,0,4,93.96,99.985,93.946,[24]
Ru,0.131,12.32,2,None,0,0,0,CeO2,-3.755,6.99,58.8,Al2O3,-3.352,3.87,WI,5,1,500,3,350,1,0.5,5,450,1,6,0,4,89.597,99.804,89.421,[24]
Ru,0.131,12.32,2,None,0,0,0,CeO2,-3.755,6.99,58.8,Al2O3,-3.352,3.87,WI,5,1,500,3,350,1,0.5,5,500,1,6,0,4,80.872,98.82,79.918,[24]
Ru,0.131,12.32,2,None,0,0,0,CeO2,-3.755,6.99,98,None,0,0,WI,5,1,500,3,350,1,0.5,5,250,1,6,0,4,20.805,98.573,20.508,[24]
Ru,0.131,12.32,2,None,0,0,0,CeO2,-3.755,6.99,98,None,0,0,WI,5,1,500,3,350,1,0.5,5,300,1,6,0,4,83.893,99.948,83.849,[24]
Ru,0.131,12.32,2,None,0,0,0,CeO2,-3.755,6.99,98,None,0,0,WI,5,1,500,3,350,1,0.5,5,350,1,6,0,4,92.953,99.976,92.931,[24]
Ru,0.131,12.32,2,None,0,0,0,CeO2,-3.755,6.99,98,None,0,0,WI,5,1,500,3,350,1,0.5,5,400,1,6,0,4,90.604,99.893,90.507,[24]
Ru,0.131,12.32,2,None,0,0,0,CeO2,-3.755,6.99,98,None,0,0,WI,5,1,500,3,350,1,0.5,5,450,1,6,0,4,85.235,99.512,84.819,[24]
Ru,0.131,12.32,2,None,0,0,0,CeO2,-3.755,6.99,98,None,0,0,WI,5,1,500,3,350,1,0.5,5,500,1,6,0,4,77.517,97.613,75.667,[24]
Ni,0.046,9.22,15,None,0,0,0,CeO2,-3.755,6.99,51,Al2O3,-3.352,3.87,DBD,3,5,25,0,500,1,1,100,195,1,2,0,4,0.554,0,0,[25]
Ni,0.046,9.22,15,None,0,0,0,CeO2,-3.755,6.99,51,Al2O3,-3.352,3.87,DBD,3,5,25,0,500,1,1,100,200,1,2,0,4,5.54,99.012,5.485,[25]
Ni,0.046,9.22,15,None,0,0,0,CeO2,-3.755,6.99,51,Al2O3,-3.352,3.87,DBD,3,5,25,0,500,1,1,100,250,1,2,0,4,62.881,99.186,62.369,[25]
Ni,0.046,9.22,15,None,0,0,0,CeO2,-3.755,6.99,51,Al2O3,-3.352,3.87,DBD,3,5,25,0,500,1,1,100,270,1,2,0,4,76.177,99.651,75.911,[25]
Ni,0.046,9.22,15,None,0,0,0,CeO2,-3.755,6.99,51,Al2O3,-3.352,3.87,DBD,3,5,25,0,500,1,1,100,300,1,2,0,4,82.548,100,82.548,[25]
Ni,0.046,9.22,15,None,0,0,0,CeO2,-3.755,6.99,51,Al2O3,-3.352,3.87,DBD,3,5,25,0,500,1,1,100,350,1,2,0,4,86.981,100,86.981,[25]
Ni,0.046,9.22,15,None,0,0,0,CeO2,-3.755,6.99,51,Al2O3,-3.352,3.87,DBD,3,5,25,0,500,1,1,100,380,1,2,0,4,87.535,100,87.535,[25]
Ni,0.046,9.22,15,None,0,0,0,CeO2,-3.755,6.99,51,Al2O3,-3.352,3.87,DBD,3,5,25,0,500,1,1,100,400,1,2,0,4,86.981,99.942,86.931,[25]
Ni,0.046,9.22,15,None,0,0,0,CeO2,-3.755,6.99,51,Al2O3,-3.352,3.87,DBD,3,5,25,0,500,1,1,100,420,1,2,0,4,85.873,99.884,85.773,[25]
Ni,0.046,9.22,15,None,0,0,0,CeO2,-3.755,6.99,51,Al2O3,-3.352,3.87,DBD,3,5,25,0,500,1,1,100,450,1,2,0,4,84.488,98.023,82.818,[25]
Ni,0.046,9.22,15,None,0,0,0,CeO2,-3.755,6.99,51,Al2O3,-3.352,3.87,DBD,3,5,25,0,500,1,1,100,500,1,2,0,4,80.609,96.977,78.172,[25]
Ni,0.046,9.22,15,None,0,0,0,Al2O3,-3.352,3.87,85,None,0,0,DBD,3,5,25,0,500,1,1,100,270,1,2,0,4,12.188,97.965,11.94,[25]
Ni,0.046,9.22,15,None,0,0,0,Al2O3,-3.352,3.87,85,None,0,0,DBD,3,5,25,0,500,1,1,100,300,1,2,0,4,42.105,97.965,41.248,[25]
Ni,0.046,9.22,15,None,0,0,0,Al2O3,-3.352,3.87,85,None,0,0,DBD,3,5,25,0,500,1,1,100,350,1,2,0,4,69.806,98.779,68.954,[25]
Ni,0.046,9.22,15,None,0,0,0,Al2O3,-3.352,3.87,85,None,0,0,DBD,3,5,25,0,500,1,1,100,380,1,2,0,4,77.008,99.826,76.874,[25]
Ni,0.046,9.22,15,None,0,0,0,Al2O3,-3.352,3.87,85,None,0,0,DBD,3,5,25,0,500,1,1,100,400,1,2,0,4,80.055,99.942,80.009,[25]
Ni,0.046,9.22,15,None,0,0,0,Al2O3,-3.352,3.87,85,None,0,0,DBD,3,5,25,0,500,1,1,100,420,1,2,0,4,81.717,100,81.717,[25]
Ni,0.046,9.22,15,None,0,0,0,Al2O3,-3.352,3.87,85,None,0,0,DBD,3,5,25,0,500,1,1,100,450,1,2,0,4,83.657,99.942,83.608,[25]
Ni,0.046,9.22,15,None,0,0,0,Al2O3,-3.352,3.87,85,None,0,0,DBD,3,5,25,0,500,1,1,100,500,1,2,0,4,80.886,98.198,79.428,[25]
Ni,0.046,9.22,15,None,0,0,0,Al2O3,-3.352,3.87,85,None,0,0,WI,5,1,500,4,500,1,1,100,300,1,2,0,4,9.418,98.547,9.281,[25]
Ni,0.046,9.22,15,None,0,0,0,Al2O3,-3.352,3.87,85,None,0,0,WI,5,1,500,4,500,1,1,100,350,1,2,0,4,38.227,97.093,37.116,[25]
Ni,0.046,9.22,15,None,0,0,0,Al2O3,-3.352,3.87,85,None,0,0,WI,5,1,500,4,500,1,1,100,380,1,2,0,4,49.861,97.442,48.586,[25]
Ni,0.046,9.22,15,None,0,0,0,Al2O3,-3.352,3.87,85,None,0,0,WI,5,1,500,4,500,1,1,100,400,1,2,0,4,65.928,97.267,64.126,[25]
Ni,0.046,9.22,15,None,0,0,0,Al2O3,-3.352,3.87,85,None,0,0,WI,5,1,500,4,500,1,1,100,420,1,2,0,4,70.083,96.86,67.882,[25]
Ni,0.046,9.22,15,None,0,0,0,Al2O3,-3.352,3.87,85,None,0,0,WI,5,1,500,4,500,1,1,100,450,1,2,0,4,74.238,97.558,72.425,[25]
Ni,0.046,9.22,15,None,0,0,0,Al2O3,-3.352,3.87,85,None,0,0,WI,5,1,500,4,500,1,1,100,500,1,2,0,4,67.59,96.047,64.918,[25]
Ni,0.046,9.22,15,None,0,0,0,CeO2,-3.755,6.99,51,Al2O3,-3.352,3.87,WI,5,1,500,4,500,1,1,100,250,1,2,0,4,22.992,97.965,22.524,[25]
Ni,0.046,9.22,15,None,0,0,0,CeO2,-3.755,6.99,51,Al2O3,-3.352,3.87,WI,5,1,500,4,500,1,1,100,300,1,2,0,4,58.172,99.302,57.766,[25]
Ni,0.046,9.22,15,None,0,0,0,CeO2,-3.755,6.99,51,Al2O3,-3.352,3.87,WI,5,1,500,4,500,1,1,100,350,1,2,0,4,77.839,99.942,77.794,[25]
Ni,0.046,9.22,15,None,0,0,0,CeO2,-3.755,6.99,51,Al2O3,-3.352,3.87,WI,5,1,500,4,500,1,1,100,380,1,2,0,4,80.886,99.709,80.651,[25]
Ni,0.046,9.22,15,None,0,0,0,CeO2,-3.755,6.99,51,Al2O3,-3.352,3.87,WI,5,1,500,4,500,1,1,100,400,1,2,0,4,81.44,99.651,81.156,[25]
Ni,0.046,9.22,15,None,0,0,0,CeO2,-3.755,6.99,51,Al2O3,-3.352,3.87,WI,5,1,500,4,500,1,1,100,420,1,2,0,4,80.609,99.651,80.328,[25]
Ni,0.046,9.22,15,None,0,0,0,CeO2,-3.755,6.99,51,Al2O3,-3.352,3.87,WI,5,1,500,4,500,1,1,100,450,1,2,0,4,78.67,98.372,77.389,[25]
Ni,0.046,9.22,15,None,0,0,0,CeO2,-3.755,6.99,51,Al2O3,-3.352,3.87,WI,5,1,500,4,500,1,1,100,500,1,2,0,4,74.515,96.279,71.742,[25]
Ni,0.046,9.22,30,None,0,0,0,ZrO2,-3.755,6.04,70,None,0,0,CI,4,3,450,3,400,5,2,100,190,5,12,0,4,9.798,43.521,4.264,[26]
Ni,0.046,9.22,30,None,0,0,0,ZrO2,-3.755,6.04,70,None,0,0,CI,4,3,450,3,400,5,2,100,210,5,12,0,4,12.323,70.358,8.67,[26]
Ni,0.046,9.22,30,None,0,0,0,ZrO2,-3.755,6.04,70,None,0,0,CI,4,3,450,3,400,5,2,100,230,5,12,0,4,47.424,85.455,40.526,[26]
Ni,0.046,9.22,30,None,0,0,0,ZrO2,-3.755,6.04,70,None,0,0,CI,4,3,450,3,400,5,2,100,250,5,12,0,4,91.364,92.287,84.317,[26]
Ni,0.046,9.22,30,None,0,0,0,ZrO2,-3.755,6.04,70,None,0,0,CI,4,3,450,3,400,5,2,100,270,5,12,0,4,97.929,94.05,92.102,[26]
Ni,0.046,9.22,30,None,0,0,0,ZrO2,-3.755,6.04,70,None,0,0,CI,4,3,450,3,400,5,2,100,290,5,12,0,4,99.192,94.38,93.617,[26]
Ni,0.046,9.22,30,None,0,0,0,ZrO2,-3.755,6.04,70,None,0,0,CI,4,3,450,3,400,5,2,100,310,5,12,0,4,99.697,34.38,34.276,[26]
Ni,0.046,9.22,30,None,0,0,0,ZrO2,-3.755,6.04,70,None,0,0,CI,4,3,450,3,400,5,2,100,330,5,12,0,4,99.949,34.601,34.583,[26]
Ni,0.046,9.22,30,Fe,0.148,7.59,3,ZrO2,-3.755,6.04,67,None,0,0,CI,4,3,450,3,400,5,2,100,190,5,12,0,4,12.323,45.895,5.656,[26]
Ni,0.046,9.22,30,Fe,0.148,7.59,3,ZrO2,-3.755,6.04,67,None,0,0,CI,4,3,450,3,400,5,2,100,210,5,12,0,4,16.616,75.537,12.551,[26]
Ni,0.046,9.22,30,Fe,0.148,7.59,3,ZrO2,-3.755,6.04,67,None,0,0,CI,4,3,450,3,400,5,2,100,230,5,12,0,4,82.273,89.421,73.569,[26]
Ni,0.046,9.22,30,Fe,0.148,7.59,3,ZrO2,-3.755,6.04,67,None,0,0,CI,4,3,450,3,400,5,2,100,250,5,12,0,4,95.657,92.617,88.595,[26]
Ni,0.046,9.22,30,Fe,0.148,7.59,3,ZrO2,-3.755,6.04,67,None,0,0,CI,4,3,450,3,400,5,2,100,270,5,12,0,4,98.939,94.16,93.161,[26]
Ni,0.046,9.22,30,Fe,0.148,7.59,3,ZrO2,-3.755,6.04,67,None,0,0,CI,4,3,450,3,400,5,2,100,290,5,12,0,4,99.444,94.49,93.965,[26]
Ni,0.046,9.22,30,Fe,0.148,7.59,3,ZrO2,-3.755,6.04,67,None,0,0,CI,4,3,450,3,400,5,2,100,310,5,12,0,4,99.697,94.27,93.984,[26]
Ni,0.046,9.22,30,Fe,0.148,7.59,3,ZrO2,-3.755,6.04,67,None,0,0,CI,4,3,450,3,400,5,2,100,330,5,12,0,4,99.949,94.05,94.002,[26]
Ni,0.046,9.22,30,Co,0.025,9.2,3,ZrO2,-3.755,6.04,67,None,0,0,CI,4,3,450,3,400,5,2,100,190,5,12,0,4,15.101,40.937,6.182,[26]
Ni,0.046,9.22,30,Co,0.025,9.2,3,ZrO2,-3.755,6.04,67,None,0,0,CI,4,3,450,3,400,5,2,100,210,5,12,0,4,20.404,65.069,13.277,[26]
Ni,0.046,9.22,30,Co,0.025,9.2,3,ZrO2,-3.755,6.04,67,None,0,0,CI,4,3,450,3,400,5,2,100,230,5,12,0,4,88.586,80.386,71.211,[26]
Ni,0.046,9.22,30,Co,0.025,9.2,3,ZrO2,-3.755,6.04,67,None,0,0,CI,4,3,450,3,400,5,2,100,250,5,12,0,4,97.929,90.854,88.972,[26]
Ni,0.046,9.22,30,Co,0.025,9.2,3,ZrO2,-3.755,6.04,67,None,0,0,CI,4,3,450,3,400,5,2,100,270,5,12,0,4,99.697,92.617,92.336,[26]
Ni,0.046,9.22,30,Co,0.025,9.2,3,ZrO2,-3.755,6.04,67,None,0,0,CI,4,3,450,3,400,5,2,100,290,5,12,0,4,99.697,93.499,93.216,[26]
Ni,0.046,9.22,30,Co,0.025,9.2,3,ZrO2,-3.755,6.04,67,None,0,0,CI,4,3,450,3,400,5,2,100,310,5,12,0,4,99.697,93.168,92.886,[26]
Ni,0.046,9.22,30,Co,0.025,9.2,3,ZrO2,-3.755,6.04,67,None,0,0,CI,4,3,450,3,400,5,2,100,330,5,12,0,4,100,92.507,92.507,[26]
Ni,0.046,9.22,30,Cu,0.033,9.2,3,ZrO2,-3.755,6.04,67,None,0,0,CI,4,3,450,3,400,5,2,100,190,5,12,0,4,13.333,23.196,3.093,[26]
Ni,0.046,9.22,30,Cu,0.033,9.2,3,ZrO2,-3.755,6.04,67,None,0,0,CI,4,3,450,3,400,5,2,100,210,5,12,0,4,18.131,41.047,7.442,[26]
Ni,0.046,9.22,30,Cu,0.033,9.2,3,ZrO2,-3.755,6.04,67,None,0,0,CI,4,3,450,3,400,5,2,100,230,5,12,0,4,38.586,60.11,23.194,[26]
Ni,0.046,9.22,30,Cu,0.033,9.2,3,ZrO2,-3.755,6.04,67,None,0,0,CI,4,3,450,3,400,5,2,100,250,5,12,0,4,55.758,70.799,39.476,[26]
Ni,0.046,9.22,30,Cu,0.033,9.2,3,ZrO2,-3.755,6.04,67,None,0,0,CI,4,3,450,3,400,5,2,100,270,5,12,0,4,76.212,80.386,61.264,[26]
Ni,0.046,9.22,30,Cu,0.033,9.2,3,ZrO2,-3.755,6.04,67,None,0,0,CI,4,3,450,3,400,5,2,100,290,5,12,0,4,85.808,82.92,71.152,[26]
Ni,0.046,9.22,30,Cu,0.033,9.2,3,ZrO2,-3.755,6.04,67,None,0,0,CI,4,3,450,3,400,5,2,100,310,5,12,0,4,86.566,96.556,83.585,[26]
Ni,0.046,9.22,30,Cu,0.033,9.2,3,ZrO2,-3.755,6.04,67,None,0,0,CI,4,3,450,3,400,5,2,100,330,5,12,0,4,86.818,86.777,75.338,[26]
Ni,0.046,9.22,30,Fe,0.148,7.59,5,ZrO2,-3.755,6.04,65,None,0,0,CI,4,3,450,3,400,5,2,100,190,5,12,0,4,9.94,41.778,4.153,[26]
Ni,0.046,9.22,30,Fe,0.148,7.59,5,ZrO2,-3.755,6.04,65,None,0,0,CI,4,3,450,3,400,5,2,100,210,5,12,0,4,24.398,67.667,16.509,[26]
Ni,0.046,9.22,30,Fe,0.148,7.59,5,ZrO2,-3.755,6.04,65,None,0,0,CI,4,3,450,3,400,5,2,100,230,5,12,0,4,87.048,86,74.861,[26]
Ni,0.046,9.22,30,Fe,0.148,7.59,5,ZrO2,-3.755,6.04,65,None,0,0,CI,4,3,450,3,400,5,2,100,250,5,12,0,4,93.072,89.111,82.937,[26]
Ni,0.046,9.22,30,Fe,0.148,7.59,5,ZrO2,-3.755,6.04,65,None,0,0,CI,4,3,450,3,400,5,2,100,270,5,12,0,4,97.59,92.556,90.325,[26]
Ni,0.046,9.22,30,Fe,0.148,7.59,5,ZrO2,-3.755,6.04,65,None,0,0,CI,4,3,450,3,400,5,2,100,290,5,12,0,4,98.795,94.778,93.636,[26]
Ni,0.046,9.22,30,Fe,0.148,7.59,5,ZrO2,-3.755,6.04,65,None,0,0,CI,4,3,450,3,400,5,2,100,310,5,12,0,4,99.398,94.333,93.765,[26]
Ni,0.046,9.22,30,Fe,0.148,7.59,5,ZrO2,-3.755,6.04,65,None,0,0,CI,4,3,450,3,400,5,2,100,330,5,12,0,4,99.398,94.556,93.987,[26]
Ni,0.046,9.22,30,Fe,0.148,7.59,7,ZrO2,-3.755,6.04,63,None,0,0,CI,4,3,450,3,400,5,2,100,190,5,12,0,4,8.434,40,3.374,[26]
Ni,0.046,9.22,30,Fe,0.148,7.59,7,ZrO2,-3.755,6.04,63,None,0,0,CI,4,3,450,3,400,5,2,100,210,5,12,0,4,13.855,59,8.174,[26]
Ni,0.046,9.22,30,Fe,0.148,7.59,7,ZrO2,-3.755,6.04,63,None,0,0,CI,4,3,450,3,400,5,2,100,230,5,12,0,4,46.084,83.111,38.301,[26]
Ni,0.046,9.22,30,Fe,0.148,7.59,7,ZrO2,-3.755,6.04,63,None,0,0,CI,4,3,450,3,400,5,2,100,250,5,12,0,4,84.94,85.667,72.766,[26]
Ni,0.046,9.22,30,Fe,0.148,7.59,7,ZrO2,-3.755,6.04,63,None,0,0,CI,4,3,450,3,400,5,2,100,270,5,12,0,4,93.373,91.222,85.177,[26]
Ni,0.046,9.22,30,Fe,0.148,7.59,7,ZrO2,-3.755,6.04,63,None,0,0,CI,4,3,450,3,400,5,2,100,290,5,12,0,4,95.181,93.667,89.153,[26]
Ni,0.046,9.22,30,Fe,0.148,7.59,7,ZrO2,-3.755,6.04,63,None,0,0,CI,4,3,450,3,400,5,2,100,310,5,12,0,4,96.687,94.778,91.638,[26]
Ni,0.046,9.22,30,Fe,0.148,7.59,7,ZrO2,-3.755,6.04,63,None,0,0,CI,4,3,450,3,400,5,2,100,330,5,12,0,4,97.289,95,92.425,[26]
Ru,0.131,12.32,0.5,None,0,0,0,NC,0.008,1.94,99.5,None,0,0,IWI,5,1,450,3,550,1,1,50,210,1,0.83,80,3,0.803,0,0,[27]
Ru,0.131,12.32,0.5,None,0,0,0,NC,0.008,1.94,99.5,None,0,0,IWI,5,1,450,3,550,1,1,50,220,1,0.83,80,3,1.205,0,0,[27]
Ru,0.131,12.32,0.5,None,0,0,0,NC,0.008,1.94,99.5,None,0,0,IWI,5,1,450,3,550,1,1,50,230,1,0.83,80,3,1.004,0,0,[27]
Ru,0.131,12.32,0.5,None,0,0,0,NC,0.008,1.94,99.5,None,0,0,IWI,5,1,450,3,550,1,1,50,240,1,0.83,80,3,1.406,0,0,[27]
Ru,0.131,12.32,0.5,None,0,0,0,NC,0.008,1.94,99.5,None,0,0,IWI,5,1,450,3,550,1,1,50,250,1,0.83,80,3,2.008,0,0,[27]
Ru,0.131,12.32,0.5,None,0,0,0,NC,0.008,1.94,99.5,None,0,0,IWI,5,1,450,3,550,1,1,50,260,1,0.83,80,3,1.807,0,0,[27]
Ru,0.131,12.32,0.5,None,0,0,0,NC,0.008,1.94,99.5,None,0,0,IWI,5,1,450,3,550,1,1,50,270,1,0.83,80,3,2.209,0,0,[27]
Ru,0.131,12.32,0.5,None,0,0,0,NC,0.008,1.94,99.5,None,0,0,IWI,5,1,450,3,550,1,1,50,280,1,0.83,80,3,2.41,0,0,[27]
Ru,0.131,12.32,0.5,None,0,0,0,NC,0.008,1.94,99.5,None,0,0,IWI,5,1,450,3,550,1,1,50,290,1,0.83,80,3,3.213,0,0,[27]
Ru,0.131,12.32,0.5,None,0,0,0,NC,0.008,1.94,99.5,None,0,0,IWI,5,1,450,3,550,1,1,50,300,1,0.83,80,3,3.815,0,0,[27]
Ru,0.131,12.32,0.5,None,0,0,0,NC,0.008,1.94,99.5,None,0,0,IWI,5,1,450,3,550,1,1,50,310,1,0.83,80,3,5.02,0,0,[27]
Ru,0.131,12.32,0.5,None,0,0,0,NC,0.008,1.94,99.5,None,0,0,IWI,5,1,450,3,550,1,1,50,320,1,0.83,80,3,6.426,0,0,[27]
Ru,0.131,12.32,0.5,None,0,0,0,NC,0.008,1.94,99.5,None,0,0,IWI,5,1,450,3,550,1,1,50,330,1,0.83,80,3,8.635,0,0,[27]
Ru,0.131,12.32,0.5,None,0,0,0,NC,0.008,1.94,99.5,None,0,0,IWI,5,1,450,3,550,1,1,50,340,1,0.83,80,3,11.044,6.139,0.678,[27]
Ru,0.131,12.32,0.5,None,0,0,0,NC,0.008,1.94,99.5,None,0,0,IWI,5,1,450,3,550,1,1,50,350,1,0.83,80,3,13.454,6.258,0.842,[27]
Ru,0.131,12.32,0.5,None,0,0,0,NC,0.008,1.94,99.5,None,0,0,IWI,5,1,450,3,550,1,1,50,360,1,0.83,80,3,17.269,8.831,1.525,[27]
Ru,0.131,12.32,0.5,None,0,0,0,NC,0.008,1.94,99.5,None,0,0,IWI,5,1,450,3,550,1,1,50,370,1,0.83,80,3,20.884,10.549,2.203,[27]
Ru,0.131,12.32,0.5,None,0,0,0,NC,0.008,1.94,99.5,None,0,0,IWI,5,1,450,3,550,1,1,50,380,1,0.83,80,3,24.699,12.353,3.051,[27]
Ru,0.131,12.32,0.5,None,0,0,0,NC,0.008,1.94,99.5,None,0,0,IWI,5,1,450,3,550,1,1,50,390,1,0.83,80,3,28.916,14.068,4.068,[27]
Ru,0.131,12.32,0.5,None,0,0,0,NC,0.008,1.94,99.5,None,0,0,IWI,5,1,450,3,550,1,1,50,400,1,0.83,80,3,32.129,16.353,5.254,[27]
Ru,0.131,12.32,0.5,None,0,0,0,NC,0.008,1.94,99.5,None,0,0,IWI,5,1,450,3,550,1,1,50,410,1,0.83,80,3,34.739,18.541,6.441,[27]
Ru,0.131,12.32,0.5,None,0,0,0,NC,0.008,1.94,99.5,None,0,0,IWI,5,1,450,3,550,1,1,50,420,1,0.83,80,3,36.345,22.385,8.136,[27]
Ru,0.131,12.32,0.5,None,0,0,0,NC,0.008,1.94,99.5,None,0,0,IWI,5,1,450,3,550,1,1,50,430,1,0.83,80,3,38.153,26.653,10.169,[27]
Ru,0.131,12.32,0.5,None,0,0,0,NC,0.008,1.94,99.5,None,0,0,IWI,5,1,450,3,550,1,1,50,440,1,0.83,80,3,39.759,31.973,12.712,[27]
Ru,0.131,12.32,0.5,None,0,0,0,NC,0.008,1.94,99.5,None,0,0,IWI,5,1,450,3,550,1,1,50,450,1,0.83,80,3,42.57,30.258,12.881,[27]
Ru,0.131,12.32,2,None,0,0,0,NC,0.008,1.94,98,None,0,0,IWI,5,1,450,3,550,1,1,50,210,1,0.83,80,3,3.414,0,0,[27]
Ru,0.131,12.32,2,None,0,0,0,NC,0.008,1.94,98,None,0,0,IWI,5,1,450,3,550,1,1,50,220,1,0.83,80,3,3.614,0,0,[27]
Ru,0.131,12.32,2,None,0,0,0,NC,0.008,1.94,98,None,0,0,IWI,5,1,450,3,550,1,1,50,230,1,0.83,80,3,4.016,0,0,[27]
Ru,0.131,12.32,2,None,0,0,0,NC,0.008,1.94,98,None,0,0,IWI,5,1,450,3,550,1,1,50,240,1,0.83,80,3,4.217,0,0,[27]
Ru,0.131,12.32,2,None,0,0,0,NC,0.008,1.94,98,None,0,0,IWI,5,1,450,3,550,1,1,50,250,1,0.83,80,3,4.618,0,0,[27]
Ru,0.131,12.32,2,None,0,0,0,NC,0.008,1.94,98,None,0,0,IWI,5,1,450,3,550,1,1,50,260,1,0.83,80,3,5.02,6.753,0.339,[27]
Ru,0.131,12.32,2,None,0,0,0,NC,0.008,1.94,98,None,0,0,IWI,5,1,450,3,550,1,1,50,270,1,0.83,80,3,5.622,9.036,0.508,[27]
Ru,0.131,12.32,2,None,0,0,0,NC,0.008,1.94,98,None,0,0,IWI,5,1,450,3,550,1,1,50,280,1,0.83,80,3,6.024,11.255,0.678,[27]
Ru,0.131,12.32,2,None,0,0,0,NC,0.008,1.94,98,None,0,0,IWI,5,1,450,3,550,1,1,50,290,1,0.83,80,3,7.229,11.717,0.847,[27]
Ru,0.131,12.32,2,None,0,0,0,NC,0.008,1.94,98,None,0,0,IWI,5,1,450,3,550,1,1,50,300,1,0.83,80,3,8.835,11.511,1.017,[27]
Ru,0.131,12.32,2,None,0,0,0,NC,0.008,1.94,98,None,0,0,IWI,5,1,450,3,550,1,1,50,310,1,0.83,80,3,10.04,13.506,1.356,[27]
Ru,0.131,12.32,2,None,0,0,0,NC,0.008,1.94,98,None,0,0,IWI,5,1,450,3,550,1,1,50,320,1,0.83,80,3,12.45,16.337,2.034,[27]
Ru,0.131,12.32,2,None,0,0,0,NC,0.008,1.94,98,None,0,0,IWI,5,1,450,3,550,1,1,50,330,1,0.83,80,3,15.06,18.008,2.712,[27]
Ru,0.131,12.32,2,None,0,0,0,NC,0.008,1.94,98,None,0,0,IWI,5,1,450,3,550,1,1,50,340,1,0.83,80,3,17.671,20.14,3.559,[27]
Ru,0.131,12.32,2,None,0,0,0,NC,0.008,1.94,98,None,0,0,IWI,5,1,450,3,550,1,1,50,350,1,0.83,80,3,20.884,21.912,4.576,[27]
Ru,0.131,12.32,2,None,0,0,0,NC,0.008,1.94,98,None,0,0,IWI,5,1,450,3,550,1,1,50,360,1,0.83,80,3,24.096,23.917,5.763,[27]
Ru,0.131,12.32,2,None,0,0,0,NC,0.008,1.94,98,None,0,0,IWI,5,1,450,3,550,1,1,50,370,1,0.83,80,3,27.51,26.492,7.288,[27]
Ru,0.131,12.32,2,None,0,0,0,NC,0.008,1.94,98,None,0,0,IWI,5,1,450,3,550,1,1,50,380,1,0.83,80,3,30.723,29.792,9.153,[27]
Ru,0.131,12.32,2,None,0,0,0,NC,0.008,1.94,98,None,0,0,IWI,5,1,450,3,550,1,1,50,390,1,0.83,80,3,32.932,34.996,11.525,[27]
Ru,0.131,12.32,2,None,0,0,0,NC,0.008,1.94,98,None,0,0,IWI,5,1,450,3,550,1,1,50,400,1,0.83,80,3,34.94,42.687,14.915,[27]
Ru,0.131,12.32,2,None,0,0,0,NC,0.008,1.94,98,None,0,0,IWI,5,1,450,3,550,1,1,50,410,1,0.83,80,3,37.149,48.82,18.136,[27]
Ru,0.131,12.32,2,None,0,0,0,NC,0.008,1.94,98,None,0,0,IWI,5,1,450,3,550,1,1,50,420,1,0.83,80,3,38.755,55.541,21.525,[27]
Ru,0.131,12.32,2,None,0,0,0,NC,0.008,1.94,98,None,0,0,IWI,5,1,450,3,550,1,1,50,430,1,0.83,80,3,39.96,62.35,24.915,[27]
Ru,0.131,12.32,2,None,0,0,0,NC,0.008,1.94,98,None,0,0,IWI,5,1,450,3,550,1,1,50,440,1,0.83,80,3,41.566,67.281,27.966,[27]
Ru,0.131,12.32,2,None,0,0,0,NC,0.008,1.94,98,None,0,0,IWI,5,1,450,3,550,1,1,50,450,1,0.83,80,3,43.373,73.075,31.695,[27]
Ru,0.131,12.32,5,None,0,0,0,NC,0.008,1.94,95,None,0,0,IWI,5,1,450,3,550,1,1,50,250,1,0.83,80,3,3.614,100,3.614,[27]
Ru,0.131,12.32,5,None,0,0,0,NC,0.008,1.94,95,None,0,0,IWI,5,1,450,3,550,1,1,50,260,1,0.83,80,3,6.024,100,6.024,[27]
Ru,0.131,12.32,5,None,0,0,0,NC,0.008,1.94,95,None,0,0,IWI,5,1,450,3,550,1,1,50,270,1,0.83,80,3,9.639,100,9.639,[27]
Ru,0.131,12.32,5,None,0,0,0,NC,0.008,1.94,95,None,0,0,IWI,5,1,450,3,550,1,1,50,280,1,0.83,80,3,14.859,100,14.859,[27]
Ru,0.131,12.32,5,None,0,0,0,NC,0.008,1.94,95,None,0,0,IWI,5,1,450,3,550,1,1,50,290,1,0.83,80,3,21.888,96.021,21.017,[27]
Ru,0.131,12.32,5,None,0,0,0,NC,0.008,1.94,95,None,0,0,IWI,5,1,450,3,550,1,1,50,300,1,0.83,80,3,27.108,100,27.108,[27]
Ru,0.131,12.32,5,None,0,0,0,NC,0.008,1.94,95,None,0,0,IWI,5,1,450,3,550,1,1,50,310,1,0.83,80,3,33.936,100,33.936,[27]
Ru,0.131,12.32,5,None,0,0,0,NC,0.008,1.94,95,None,0,0,IWI,5,1,450,3,550,1,1,50,320,1,0.83,80,3,41.566,100,41.566,[27]
Ru,0.131,12.32,5,None,0,0,0,NC,0.008,1.94,95,None,0,0,IWI,5,1,450,3,550,1,1,50,330,1,0.83,80,3,49.799,98.361,48.983,[27]
Ru,0.131,12.32,5,None,0,0,0,NC,0.008,1.94,95,None,0,0,IWI,5,1,450,3,550,1,1,50,340,1,0.83,80,3,55.622,97.51,54.237,[27]
Ru,0.131,12.32,5,None,0,0,0,NC,0.008,1.94,95,None,0,0,IWI,5,1,450,3,550,1,1,50,350,1,0.83,80,3,56.225,100,56.225,[27]
Ru,0.131,12.32,5,None,0,0,0,NC,0.008,1.94,95,None,0,0,IWI,5,1,450,3,550,1,1,50,360,1,0.83,80,3,58.835,100,58.835,[27]
Ru,0.131,12.32,5,None,0,0,0,NC,0.008,1.94,95,None,0,0,IWI,5,1,450,3,550,1,1,50,370,1,0.83,80,3,61.847,98.383,60.847,[27]
Ru,0.131,12.32,5,None,0,0,0,NC,0.008,1.94,95,None,0,0,IWI,5,1,450,3,550,1,1,50,380,1,0.83,80,3,62.45,97.705,61.017,[27]
Ru,0.131,12.32,5,None,0,0,0,NC,0.008,1.94,95,None,0,0,IWI,5,1,450,3,550,1,1,50,390,1,0.83,80,3,62.249,97.476,60.678,[27]
Ru,0.131,12.32,5,None,0,0,0,NC,0.008,1.94,95,None,0,0,IWI,5,1,450,3,550,1,1,50,400,1,0.83,80,3,60.643,100,60.643,[27]
Ni,0.046,9.22,15,None,0,0,0,AC,0.009,0.9,85,None,0,0,WI,5,1,450,3,420,1,1,100,240,1,3.33,0,4,2.167,0,0,[28]
