Repository: Pcuchulu/CH4-CatalystML-Thermo

# CH4-CatalystML-Thermo

## Fine-Tuned Model

This repository contains a fine-tuned machine learning model for catalyst analysis and thermodynamic predictions related to CH₄ production.

### Ingredients:
- **Python** (Flask for backend)
- **Flutter** (for front-end)
- **Machine Learning model** (fine-tuned)

File: SI.csv (part 4 of 9)
Active component type,Active component type formation energy,Active component type density,Active component content (wt percent),Promoter type,Promoter type formation energy,Promoter type density,Promoter content (wt percent),Support a type,Support a type formation energy,Support a type density,Support a content (wt percent),Support b type,Support b type formation energy,Support b type density,Preparation method,Preparation Scalability,Preparation cost,Calcination Temperature (C),Calcination time (h),Reduction Temperature (C),Reduction Pressure (bar),Reduction time (h),Reduced hydrogen content (vol percent),Temperature (C),Pressure (bar),Weight hourly space velocity [mgcat/(min·ml)],Content of inert components in raw materials (vol percent),h2/co2 ratio (mol/mol),co2 conversion ratio (percent),ch4 selectivity (percent),ch4 yield (percent),Reference
Ni,0.046,9.22,15,None,0,0,0,AC,0.009,0.9,85,None,0,0,WI,5,1,450,3,420,1,1,100,270,1,3.33,0,4,1.983,0,0,[28]
Ni,0.046,9.22,15,None,0,0,0,AC,0.009,0.9,85,None,0,0,WI,5,1,450,3,420,1,1,100,300,1,3.33,0,4,11.166,13.64,1.523,[28]
Ni,0.046,9.22,15,None,0,0,0,AC,0.009,0.9,85,None,0,0,WI,5,1,450,3,420,1,1,100,330,1,3.33,0,4,20.349,26.601,5.413,[28]
Ni,0.046,9.22,15,None,0,0,0,AC,0.009,0.9,85,None,0,0,WI,5,1,450,3,420,1,1,100,370,1,3.33,0,4,37.062,64.597,23.941,[28]
Ni,0.046,9.22,15,None,0,0,0,AC,0.009,0.9,85,None,0,0,WI,5,1,450,3,420,1,1,100,390,1,3.33,0,4,54.876,90.417,49.617,[28]
Ni,0.046,9.22,15,None,0,0,0,AC,0.009,0.9,85,None,0,0,WI,5,1,450,3,420,1,1,100,420,1,3.33,0,4,66.63,96.212,64.106,[28]
Ni,0.046,9.22,15,None,0,0,0,AC,0.009,0.9,85,None,0,0,WI,5,1,450,3,420,1,1,100,450,1,3.33,0,4,68.466,94.437,64.657,[28]
Ni,0.046,9.22,15,None,0,0,0,AC,0.009,0.9,85,None,0,0,WI,5,1,450,3,420,1,1,100,480,1,3.33,0,4,65.712,88.004,57.829,[28]
Ni,0.046,9.22,15,None,0,0,0,AC,0.009,0.9,85,None,0,0,WI,5,1,450,3,420,1,1,100,510,1,3.33,0,4,63.14,80.588,50.883,[28]
Ni,0.046,9.22,15,Ca,0.18,1.44,5,AC,0.009,0.9,80,None,0,0,WI,5,1,450,3,420,1,1,100,240,1,3.33,0,4,5.473,58.012,3.175,[28]
Ni,0.046,9.22,15,Ca,0.18,1.44,5,AC,0.009,0.9,80,None,0,0,WI,5,1,450,3,420,1,1,100,270,1,3.33,0,4,15.023,83.665,12.569,[28]
Ni,0.046,9.22,15,Ca,0.18,1.44,5,AC,0.009,0.9,80,None,0,0,WI,5,1,450,3,420,1,1,100,300,1,3.33,0,4,51.754,98.224,50.835,[28]
Ni,0.046,9.22,15,Ca,0.18,1.44,5,AC,0.009,0.9,80,None,0,0,WI,5,1,450,3,420,1,1,100,330,1,3.33,0,4,62.957,97.994,61.694,[28]
Ni,0.046,9.22,15,Ca,0.18,1.44,5,AC,0.009,0.9,80,None,0,0,WI,5,1,450,3,420,1,1,100,370,1,3.33,0,4,73.242,98.577,72.2,[28]
Ni,0.046,9.22,15,Ca,0.18,1.44,5,AC,0.009,0.9,80,None,0,0,WI,5,1,450,3,420,1,1,100,390,1,3.33,0,4,73.609,98.356,72.399,[28]
Ni,0.046,9.22,15,Ca,0.18,1.44,5,AC,0.009,0.9,80,None,0,0,WI,5,1,450,3,420,1,1,100,420,1,3.33,0,4,71.589,97.238,69.612,[28]
Ni,0.046,9.22,15,Ca,0.18,1.44,5,AC,0.009,0.9,80,None,0,0,WI,5,1,450,3,420,1,1,100,450,1,3.33,0,4,69.201,93.858,64.951,[28]
Ni,0.046,9.22,15,Ca,0.18,1.44,5,AC,0.009,0.9,80,None,0,0,WI,5,1,450,3,420,1,1,100,480,1,3.33,0,4,65.712,82.834,54.432,[28]
Ni,0.046,9.22,15,Ca,0.18,1.44,5,AC,0.009,0.9,80,None,0,0,WI,5,1,450,3,420,1,1,100,510,1,3.33,0,4,62.957,83.613,52.64,[28]
Ni,0.046,9.22,15,Ca,0.18,1.44,10,AC,0.009,0.9,75,None,0,0,WI,5,1,450,3,420,1,1,100,240,1,3.33,0,4,4.555,61.976,2.823,[28]
Ni,0.046,9.22,15,Ca,0.18,1.44,10,AC,0.009,0.9,75,None,0,0,WI,5,1,450,3,420,1,1,100,270,1,3.33,0,4,12.452,100,12.452,[28]
Ni,0.046,9.22,15,Ca,0.18,1.44,10,AC,0.009,0.9,75,None,0,0,WI,5,1,450,3,420,1,1,100,300,1,3.33,0,4,60.202,98.158,59.093,[28]
Ni,0.046,9.22,15,Ca,0.18,1.44,10,AC,0.009,0.9,75,None,0,0,WI,5,1,450,3,420,1,1,100,330,1,3.33,0,4,70.67,98.899,69.892,[28]
Ni,0.046,9.22,15,Ca,0.18,1.44,10,AC,0.009,0.9,75,None,0,0,WI,5,1,450,3,420,1,1,100,370,1,3.33,0,4,76.18,98.388,74.952,[28]
Ni,0.046,9.22,15,Ca,0.18,1.44,10,AC,0.009,0.9,75,None,0,0,WI,5,1,450,3,420,1,1,100,390,1,3.33,0,4,73.609,97.561,71.814,[28]
Ni,0.046,9.22,15,Ca,0.18,1.44,10,AC,0.009,0.9,75,None,0,0,WI,5,1,450,3,420,1,1,100,420,1,3.33,0,4,71.405,96.011,68.557,[28]
Ni,0.046,9.22,15,Ca,0.18,1.44,10,AC,0.009,0.9,75,None,0,0,WI,5,1,450,3,420,1,1,100,450,1,3.33,0,4,69.017,91.731,63.31,[28]
Ni,0.046,9.22,15,Ca,0.18,1.44,10,AC,0.009,0.9,75,None,0,0,WI,5,1,450,3,420,1,1,100,480,1,3.33,0,4,65.528,89.858,58.882,[28]
Ni,0.046,9.22,15,Ca,0.18,1.44,10,AC,0.009,0.9,75,None,0,0,WI,5,1,450,3,420,1,1,100,510,1,3.33,0,4,60.753,86.259,52.405,[28]
Ni,0.046,9.22,15,Ca,0.18,1.44,15,AC,0.009,0.9,70,None,0,0,WI,5,1,450,3,420,1,1,100,240,1,3.33,0,4,3.82,50.89,1.944,[28]
Ni,0.046,9.22,15,Ca,0.18,1.44,15,AC,0.009,0.9,70,None,0,0,WI,5,1,450,3,420,1,1,100,270,1,3.33,0,4,13.003,84.95,11.046,[28]
Ni,0.046,9.22,15,Ca,0.18,1.44,15,AC,0.009,0.9,70,None,0,0,WI,5,1,450,3,420,1,1,100,300,1,3.33,0,4,47.163,96.362,45.447,[28]
Ni,0.046,9.22,15,Ca,0.18,1.44,15,AC,0.009,0.9,70,None,0,0,WI,5,1,450,3,420,1,1,100,330,1,3.33,0,4,66.63,98.391,65.558,[28]
Ni,0.046,9.22,15,Ca,0.18,1.44,15,AC,0.009,0.9,70,None,0,0,WI,5,1,450,3,420,1,1,100,370,1,3.33,0,4,70.67,98.351,69.505,[28]
Ni,0.046,9.22,15,Ca,0.18,1.44,15,AC,0.009,0.9,70,None,0,0,WI,5,1,450,3,420,1,1,100,390,1,3.33,0,4,70.854,97.966,69.413,[28]
Ni,0.046,9.22,15,Ca,0.18,1.44,15,AC,0.009,0.9,70,None,0,0,WI,5,1,450,3,420,1,1,100,420,1,3.33,0,4,69.201,96.448,66.743,[28]
Ni,0.046,9.22,15,Ca,0.18,1.44,15,AC,0.009,0.9,70,None,0,0,WI,5,1,450,3,420,1,1,100,450,1,3.33,0,4,67.916,91.236,61.964,[28]
Ni,0.046,9.22,15,Ca,0.18,1.44,15,AC,0.009,0.9,70,None,0,0,WI,5,1,450,3,420,1,1,100,480,1,3.33,0,4,63.875,92.092,58.824,[28]
Ni,0.046,9.22,15,Ca,0.18,1.44,15,AC,0.009,0.9,70,None,0,0,WI,5,1,450,3,420,1,1,100,510,1,3.33,0,4,61.855,86.617,53.577,[28]
Ni,0.046,9.22,15,Ca,0.18,1.44,20,AC,0.009,0.9,65,None,0,0,WI,5,1,450,3,420,1,1,100,240,1,3.33,0,4,3.82,43.246,1.652,[28]
Ni,0.046,9.22,15,Ca,0.18,1.44,20,AC,0.009,0.9,65,None,0,0,WI,5,1,450,3,420,1,1,100,270,1,3.33,0,4,12.452,84.95,10.578,[28]
Ni,0.046,9.22,15,Ca,0.18,1.44,20,AC,0.009,0.9,65,None,0,0,WI,5,1,450,3,420,1,1,100,300,1,3.33,0,4,32.654,95.596,31.216,[28]
Ni,0.046,9.22,15,Ca,0.18,1.44,20,AC,0.009,0.9,65,None,0,0,WI,5,1,450,3,420,1,1,100,330,1,3.33,0,4,61.855,96.898,59.936,[28]
Ni,0.046,9.22,15,Ca,0.18,1.44,20,AC,0.009,0.9,65,None,0,0,WI,5,1,450,3,420,1,1,100,370,1,3.33,0,4,67.548,94.228,63.649,[28]
Ni,0.046,9.22,15,Ca,0.18,1.44,20,AC,0.009,0.9,65,None,0,0,WI,5,1,450,3,420,1,1,100,390,1,3.33,0,4,68.466,93.427,63.966,[28]
Ni,0.046,9.22,15,Ca,0.18,1.44,20,AC,0.009,0.9,65,None,0,0,WI,5,1,450,3,420,1,1,100,420,1,3.33,0,4,66.079,95.421,63.053,[28]
Ni,0.046,9.22,15,Ca,0.18,1.44,20,AC,0.009,0.9,65,None,0,0,WI,5,1,450,3,420,1,1,100,450,1,3.33,0,4,65.712,89.305,58.684,[28]
Ni,0.046,9.22,15,Ca,0.18,1.44,20,AC,0.009,0.9,65,None,0,0,WI,5,1,450,3,420,1,1,100,480,1,3.33,0,4,62.406,83.75,52.265,[28]
Ni,0.046,9.22,15,Ca,0.18,1.44,20,AC,0.009,0.9,65,None,0,0,WI,5,1,450,3,420,1,1,100,510,1,3.33,0,4,60.753,81.247,49.36,[28]
Ni,0.046,9.22,10,None,0,0,0,Al2O3,-3.352,3.87,90,None,0,0,IWI,5,1,500,6,500,1,4,100,250,1,1.875,0,24,11.4,100,11.4,[29]
Ni,0.046,9.22,7.5,Fe,0.148,7.59,2.5,Al2O3,-3.352,3.87,90,None,0,0,IWI,5,1,500,6,500,1,4,100,250,1,1.875,0,24,22.1,98.579,21.786,[29]
Ni,0.046,9.22,5,Fe,0.148,7.59,5,Al2O3,-3.352,3.87,90,None,0,0,IWI,5,1,500,6,500,1,4,100,250,1,1.875,0,24,8,94.725,7.578,[29]
Ni,0.046,9.22,12,Ce,0.075,8.98,1.5,NC,0.008,1.94,86.5,None,0,0,WI,5,1,350,4,350,1,1,100,200,1,2,0,4,1.111,100,1.111,[30]
Ni,0.046,9.22,12,Ce,0.075,8.98,1.5,NC,0.008,1.94,86.5,None,0,0,WI,5,1,350,4,350,1,1,100,220,1,2,0,4,3.043,100,3.043,[30]
Ni,0.046,9.22,12,Ce,0.075,8.98,1.5,NC,0.008,1.94,86.5,None,0,0,WI,5,1,350,4,350,1,1,100,240,1,2,0,4,7.391,100,7.391,[30]
Ni,0.046,9.22,12,Ce,0.075,8.98,1.5,NC,0.008,1.94,86.5,None,0,0,WI,5,1,350,4,350,1,1,100,260,1,2,0,4,17.295,100,17.295,[30]
Ni,0.046,9.22,12,Ce,0.075,8.98,1.5,NC,0.008,1.94,86.5,None,0,0,WI,5,1,350,4,350,1,1,100,280,1,2,0,4,38.551,100,38.551,[30]
Ni,0.046,9.22,12,Ce,0.075,8.98,1.5,NC,0.008,1.94,86.5,None,0,0,WI,5,1,350,4,350,1,1,100,290,1,2,0,4,52.56,100,52.56,[30]
Ni,0.046,9.22,12,Ce,0.075,8.98,1.5,NC,0.008,1.94,86.5,None,0,0,WI,5,1,350,4,350,1,1,100,300,1,2,0,4,63.43,100,63.43,[30]
Ni,0.046,9.22,12,Ce,0.075,8.98,1.5,NC,0.008,1.94,86.5,None,0,0,WI,5,1,350,4,350,1,1,100,310,1,2,0,4,69.71,99.675,69.483,[30]
Ni,0.046,9.22,12,Ce,0.075,8.98,1.5,NC,0.008,1.94,86.5,None,0,0,WI,5,1,350,4,350,1,1,100,320,1,2,0,4,75.99,99.739,75.792,[30]
Ni,0.046,9.22,12,Ce,0.075,8.98,1.5,NC,0.008,1.94,86.5,None,0,0,WI,5,1,350,4,350,1,1,100,330,1,2,0,4,79.372,99.756,79.178,[30]
Ni,0.046,9.22,12,Ce,0.075,8.98,1.5,NC,0.008,1.94,86.5,None,0,0,WI,5,1,350,4,350,1,1,100,340,1,2,0,4,80.821,99.819,80.675,[30]
Ni,0.046,9.22,12,Ce,0.075,8.98,1.5,NC,0.008,1.94,86.5,None,0,0,WI,5,1,350,4,350,1,1,100,350,1,2,0,4,81.546,99.763,81.353,[30]
Ni,0.046,9.22,12,Ce,0.075,8.98,1.5,NC,0.008,1.94,86.5,None,0,0,WI,5,1,350,4,350,1,1,100,360,1,2,0,4,82.754,99.722,82.524,[30]
Ni,0.046,9.22,12,Ce,0.075,8.98,1.5,NC,0.008,1.94,86.5,None,0,0,WI,5,1,350,4,350,1,1,100,380,1,2,0,4,82.995,99.709,82.753,[30]
Ni,0.046,9.22,12,Ce,0.075,8.98,1.5,NC,0.008,1.94,86.5,None,0,0,WI,5,1,350,4,350,1,1,100,400,1,2,0,4,82.512,99.533,82.127,[30]
Ni,0.046,9.22,12,Ce,0.075,8.98,3,NC,0.008,1.94,85,None,0,0,WI,5,1,350,4,350,1,1,100,200,1,2,0,4,1.353,100,1.353,[30]
Ni,0.046,9.22,12,Ce,0.075,8.98,3,NC,0.008,1.94,85,None,0,0,WI,5,1,350,4,350,1,1,100,220,1,2,0,4,3.768,100,3.768,[30]
Ni,0.046,9.22,12,Ce,0.075,8.98,3,NC,0.008,1.94,85,None,0,0,WI,5,1,350,4,350,1,1,100,240,1,2,0,4,10.29,100,10.29,[30]
Ni,0.046,9.22,12,Ce,0.075,8.98,3,NC,0.008,1.94,85,None,0,0,WI,5,1,350,4,350,1,1,100,260,1,2,0,4,21.401,100,21.401,[30]
Ni,0.046,9.22,12,Ce,0.075,8.98,3,NC,0.008,1.94,85,None,0,0,WI,5,1,350,4,350,1,1,100,280,1,2,0,4,43.382,100,43.382,[30]
Ni,0.046,9.22,12,Ce,0.075,8.98,3,NC,0.008,1.94,85,None,0,0,WI,5,1,350,4,350,1,1,100,290,1,2,0,4,55.942,100,55.942,[30]
Ni,0.046,9.22,12,Ce,0.075,8.98,3,NC,0.008,1.94,85,None,0,0,WI,5,1,350,4,350,1,1,100,300,1,2,0,4,64.879,100,64.879,[30]
Ni,0.046,9.22,12,Ce,0.075,8.98,3,NC,0.008,1.94,85,None,0,0,WI,5,1,350,4,350,1,1,100,310,1,2,0,4,71.159,100,71.159,[30]
Ni,0.046,9.22,12,Ce,0.075,8.98,3,NC,0.008,1.94,85,None,0,0,WI,5,1,350,4,350,1,1,100,320,1,2,0,4,75.266,99.76,75.085,[30]
Ni,0.046,9.22,12,Ce,0.075,8.98,3,NC,0.008,1.94,85,None,0,0,WI,5,1,350,4,350,1,1,100,330,1,2,0,4,78.164,99.75,77.969,[30]
Ni,0.046,9.22,12,Ce,0.075,8.98,3,NC,0.008,1.94,85,None,0,0,WI,5,1,350,4,350,1,1,100,340,1,2,0,4,79.855,99.751,79.656,[30]
Ni,0.046,9.22,12,Ce,0.075,8.98,3,NC,0.008,1.94,85,None,0,0,WI,5,1,350,4,350,1,1,100,350,1,2,0,4,82.995,99.778,82.811,[30]
Ni,0.046,9.22,12,Ce,0.075,8.98,3,NC,0.008,1.94,85,None,0,0,WI,5,1,350,4,350,1,1,100,360,1,2,0,4,83.237,99.769,83.045,[30]
Ni,0.046,9.22,12,Ce,0.075,8.98,3,NC,0.008,1.94,85,None,0,0,WI,5,1,350,4,350,1,1,100,380,1,2,0,4,83.478,99.719,83.243,[30]
Ni,0.046,9.22,12,Ce,0.075,8.98,3,NC,0.008,1.94,85,None,0,0,WI,5,1,350,4,350,1,1,100,400,1,2,0,4,83.237,99.622,82.922,[30]
Ni,0.046,9.22,12,Ce,0.075,8.98,4.5,NC,0.008,1.94,83.5,None,0,0,WI,5,1,350,4,350,1,1,100,200,1,2,0,4,1.836,100,1.836,[30]
Ni,0.046,9.22,12,Ce,0.075,8.98,4.5,NC,0.008,1.94,83.5,None,0,0,WI,5,1,350,4,350,1,1,100,220,1,2,0,4,4.493,100,4.493,[30]
Ni,0.046,9.22,12,Ce,0.075,8.98,4.5,NC,0.008,1.94,83.5,None,0,0,WI,5,1,350,4,350,1,1,100,240,1,2,0,4,11.981,100,11.981,[30]
Ni,0.046,9.22,12,Ce,0.075,8.98,4.5,NC,0.008,1.94,83.5,None,0,0,WI,5,1,350,4,350,1,1,100,260,1,2,0,4,32.512,100,32.512,[30]
Ni,0.046,9.22,12,Ce,0.075,8.98,4.5,NC,0.008,1.94,83.5,None,0,0,WI,5,1,350,4,350,1,1,100,280,1,2,0,4,60.773,100,60.773,[30]
Ni,0.046,9.22,12,Ce,0.075,8.98,4.5,NC,0.008,1.94,83.5,None,0,0,WI,5,1,350,4,350,1,1,100,290,1,2,0,4,69.469,100,69.469,[30]
Ni,0.046,9.22,12,Ce,0.075,8.98,4.5,NC,0.008,1.94,83.5,None,0,0,WI,5,1,350,4,350,1,1,100,300,1,2,0,4,75.749,100,75.749,[30]
Ni,0.046,9.22,12,Ce,0.075,8.98,4.5,NC,0.008,1.94,83.5,None,0,0,WI,5,1,350,4,350,1,1,100,310,1,2,0,4,78.406,100,78.406,[30]
Ni,0.046,9.22,12,Ce,0.075,8.98,4.5,NC,0.008,1.94,83.5,None,0,0,WI,5,1,350,4,350,1,1,100,320,1,2,0,4,80.338,100,80.338,[30]
Ni,0.046,9.22,12,Ce,0.075,8.98,4.5,NC,0.008,1.94,83.5,None,0,0,WI,5,1,350,4,350,1,1,100,330,1,2,0,4,81.787,99.907,81.711,[30]
Ni,0.046,9.22,12,Ce,0.075,8.98,4.5,NC,0.008,1.94,83.5,None,0,0,WI,5,1,350,4,350,1,1,100,340,1,2,0,4,82.512,99.861,82.397,[30]
Ni,0.046,9.22,12,Ce,0.075,8.98,4.5,NC,0.008,1.94,83.5,None,0,0,WI,5,1,350,4,350,1,1,100,350,1,2,0,4,84.203,99.851,84.078,[30]
Ni,0.046,9.22,12,Ce,0.075,8.98,4.5,NC,0.008,1.94,83.5,None,0,0,WI,5,1,350,4,350,1,1,100,360,1,2,0,4,83.72,99.79,83.544,[30]
Ni,0.046,9.22,12,Ce,0.075,8.98,4.5,NC,0.008,1.94,83.5,None,0,0,WI,5,1,350,4,350,1,1,100,380,1,2,0,4,83.237,99.787,83.06,[30]
Ni,0.046,9.22,12,Ce,0.075,8.98,4.5,NC,0.008,1.94,83.5,None,0,0,WI,5,1,350,4,350,1,1,100,400,1,2,0,4,82.754,99.486,82.329,[30]
Ni,0.046,9.22,12,Ce,0.075,8.98,6,NC,0.008,1.94,82,None,0,0,WI,5,1,350,4,350,1,1,100,200,1,2,0,4,1.594,100,1.594,[30]
Ni,0.046,9.22,12,Ce,0.075,8.98,6,NC,0.008,1.94,82,None,0,0,WI,5,1,350,4,350,1,1,100,220,1,2,0,4,5.217,100,5.217,[30]
Ni,0.046,9.22,12,Ce,0.075,8.98,6,NC,0.008,1.94,82,None,0,0,WI,5,1,350,4,350,1,1,100,240,1,2,0,4,12.947,100,12.947,[30]
Ni,0.046,9.22,12,Ce,0.075,8.98,6,NC,0.008,1.94,82,None,0,0,WI,5,1,350,4,350,1,1,100,260,1,2,0,4,32.995,100,32.995,[30]
Ni,0.046,9.22,12,Ce,0.075,8.98,6,NC,0.008,1.94,82,None,0,0,WI,5,1,350,4,350,1,1,100,280,1,2,0,4,59.565,100,59.565,[30]
Ni,0.046,9.22,12,Ce,0.075,8.98,6,NC,0.008,1.94,82,None,0,0,WI,5,1,350,4,350,1,1,100,290,1,2,0,4,67.295,100,67.295,[30]
Ni,0.046,9.22,12,Ce,0.075,8.98,6,NC,0.008,1.94,82,None,0,0,WI,5,1,350,4,350,1,1,100,300,1,2,0,4,72.367,99.742,72.18,[30]
Ni,0.046,9.22,12,Ce,0.075,8.98,6,NC,0.008,1.94,82,None,0,0,WI,5,1,350,4,350,1,1,100,310,1,2,0,4,74.541,99.759,74.361,[30]
Ni,0.046,9.22,12,Ce,0.075,8.98,6,NC,0.008,1.94,82,None,0,0,WI,5,1,350,4,350,1,1,100,320,1,2,0,4,77.923,99.692,77.683,[30]
Ni,0.046,9.22,12,Ce,0.075,8.98,6,NC,0.008,1.94,82,None,0,0,WI,5,1,350,4,350,1,1,100,330,1,2,0,4,79.13,99.688,78.883,[30]
Ni,0.046,9.22,12,Ce,0.075,8.98,6,NC,0.008,1.94,82,None,0,0,WI,5,1,350,4,350,1,1,100,340,1,2,0,4,80.338,99.668,80.071,[30]
Ni,0.046,9.22,12,Ce,0.075,8.98,6,NC,0.008,1.94,82,None,0,0,WI,5,1,350,4,350,1,1,100,350,1,2,0,4,81.304,99.705,81.064,[30]
Ni,0.046,9.22,12,Ce,0.075,8.98,6,NC,0.008,1.94,82,None,0,0,WI,5,1,350,4,350,1,1,100,360,1,2,0,4,81.787,99.701,81.542,[30]
Ni,0.046,9.22,12,Ce,0.075,8.98,6,NC,0.008,1.94,82,None,0,0,WI,5,1,350,4,350,1,1,100,380,1,2,0,4,82.754,99.573,82.401,[30]
Ni,0.046,9.22,12,Ce,0.075,8.98,6,NC,0.008,1.94,82,None,0,0,WI,5,1,350,4,350,1,1,100,400,1,2,0,4,81.304,99.251,80.695,[30]
Ni,0.046,9.22,12,Ce,0.075,8.98,4.5,Al2O3,-3.352,3.87,83.5,None,0,0,WI,5,1,350,4,350,1,1,100,200,1,2,0,4,0.813,100,0.813,[30]
Ni,0.046,9.22,12,Ce,0.075,8.98,4.5,Al2O3,-3.352,3.87,83.5,None,0,0,WI,5,1,350,4,350,1,1,100,220,1,2,0,4,1.084,100,1.084,[30]
Ni,0.046,9.22,12,Ce,0.075,8.98,4.5,Al2O3,-3.352,3.87,83.5,None,0,0,WI,5,1,350,4,350,1,1,100,240,1,2,0,4,2.439,92.283,2.251,[30]
Ni,0.046,9.22,12,Ce,0.075,8.98,4.5,Al2O3,-3.352,3.87,83.5,None,0,0,WI,5,1,350,4,350,1,1,100,260,1,2,0,4,5.962,93.912,5.599,[30]
Ni,0.046,9.22,12,Ce,0.075,8.98,4.5,Al2O3,-3.352,3.87,83.5,None,0,0,WI,5,1,350,4,350,1,1,100,280,1,2,0,4,12.737,94.69,12.061,[30]
Ni,0.046,9.22,12,Ce,0.075,8.98,4.5,Al2O3,-3.352,3.87,83.5,None,0,0,WI,5,1,350,4,350,1,1,100,290,1,2,0,4,18.157,94.761,17.206,[30]
Ni,0.046,9.22,12,Ce,0.075,8.98,4.5,Al2O3,-3.352,3.87,83.5,None,0,0,WI,5,1,350,4,350,1,1,100,300,1,2,0,4,26.016,94.69,24.635,[30]
Ni,0.046,9.22,12,Ce,0.075,8.98,4.5,Al2O3,-3.352,3.87,83.5,None,0,0,WI,5,1,350,4,350,1,1,100,310,1,2,0,4,36.585,95.257,34.85,[30]
Ni,0.046,9.22,12,Ce,0.075,8.98,4.5,Al2O3,-3.352,3.87,83.5,None,0,0,WI,5,1,350,4,350,1,1,100,320,1,2,0,4,45.257,95.894,43.399,[30]
Ni,0.046,9.22,12,Ce,0.075,8.98,4.5,Al2O3,-3.352,3.87,83.5,None,0,0,WI,5,1,350,4,350,1,1,100,330,1,2,0,4,55.556,95.823,53.235,[30]
Ni,0.046,9.22,12,Ce,0.075,8.98,4.5,Al2O3,-3.352,3.87,83.5,None,0,0,WI,5,1,350,4,350,1,1,100,340,1,2,0,4,60.705,96.177,58.384,[30]
Ni,0.046,9.22,12,Ce,0.075,8.98,4.5,Al2O3,-3.352,3.87,83.5,None,0,0,WI,5,1,350,4,350,1,1,100,350,1,2,0,4,64.77,96.46,62.477,[30]
Ni,0.046,9.22,12,Ce,0.075,8.98,4.5,Al2O3,-3.352,3.87,83.5,None,0,0,WI,5,1,350,4,350,1,1,100,360,1,2,0,4,67.751,96.46,65.353,[30]
Ni,0.046,9.22,12,Ce,0.075,8.98,4.5,Al2O3,-3.352,3.87,83.5,None,0,0,WI,5,1,350,4,350,1,1,100,380,1,2,0,4,70.732,96.673,68.379,[30]
Ni,0.046,9.22,12,Ce,0.075,8.98,4.5,Al2O3,-3.352,3.87,83.5,None,0,0,WI,5,1,350,4,350,1,1,100,400,1,2,0,4,72.087,96.389,69.484,[30]
Ni,0.046,9.22,15,None,0,0,0,Al2O3,-3.352,3.87,85,None,0,0,WI,5,1,500,5,500,1,3,20,300,1,8.24,15,5,12.195,64.296,7.841,[31]
Ni,0.046,9.22,15,None,0,0,0,Al2O3,-3.352,3.87,85,None,0,0,WI,5,1,500,5,500,1,3,20,350,1,8.24,15,5,31.01,85.481,26.508,[31]
Ni,0.046,9.22,15,None,0,0,0,Al2O3,-3.352,3.87,85,None,0,0,WI,5,1,500,5,500,1,3,20,400,1,8.24,15,5,62.718,93.63,58.723,[31]
Ni,0.046,9.22,15,None,0,0,0,Al2O3,-3.352,3.87,85,None,0,0,WI,5,1,500,5,500,1,3,20,450,1,8.24,15,5,80.836,97.037,78.441,[31]
Ni,0.046,9.22,15,None,0,0,0,Al2O3,-3.352,3.87,85,None,0,0,WI,5,1,500,5,500,1,3,20,500,1,8.24,15,5,83.624,97.037,81.146,[31]
Ni,0.046,9.22,15,None,0,0,0,Al2O3,-3.352,3.87,85,None,0,0,EISA,2,5,500,5,500,1,3,20,300,1,8.24,15,5,16.725,75.704,12.661,[31]
Ni,0.046,9.22,15,None,0,0,0,Al2O3,-3.352,3.87,85,None,0,0,EISA,2,5,500,5,500,1,3,20,350,1,8.24,15,5,42.857,90.519,38.794,[31]
Ni,0.046,9.22,15,None,0,0,0,Al2O3,-3.352,3.87,85,None,0,0,EISA,2,5,500,5,500,1,3,20,400,1,8.24,15,5,70.383,94.963,66.838,[31]
Ni,0.046,9.22,15,None,0,0,0,Al2O3,-3.352,3.87,85,None,0,0,EISA,2,5,500,5,500,1,3,20,450,1,8.24,15,5,83.972,97.63,81.982,[31]
Ni,0.046,9.22,15,None,0,0,0,Al2O3,-3.352,3.87,85,None,0,0,EISA,2,5,500,5,500,1,3,20,500,1,8.24,15,5,80.139,96,76.933,[31]
Ni,0.046,9.22,5,None,0,0,0,Al2O3,-3.352,3.87,95,None,0,0,EISA,2,5,500,5,500,1,3,20,300,1,8.24,15,5,10.086,61.185,6.171,[31]
Ni,0.046,9.22,5,None,0,0,0,Al2O3,-3.352,3.87,95,None,0,0,EISA,2,5,500,5,500,1,3,20,350,1,8.24,15,5,23.343,78.37,18.294,[31]
Ni,0.046,9.22,5,None,0,0,0,Al2O3,-3.352,3.87,95,None,0,0,EISA,2,5,500,5,500,1,3,20,400,1,8.24,15,5,48.703,84.741,41.271,[31]
Ni,0.046,9.22,5,None,0,0,0,Al2O3,-3.352,3.87,95,None,0,0,EISA,2,5,500,5,500,1,3,20,450,1,8.24,15,5,69.164,92,63.631,[31]
Ni,0.046,9.22,5,None,0,0,0,Al2O3,-3.352,3.87,95,None,0,0,EISA,2,5,500,5,500,1,3,20,500,1,8.24,15,5,78.386,95.704,75.019,[31]
Ni,0.046,9.22,30,None,0,0,0,Al2O3,-3.352,3.87,70,None,0,0,EISA,2,5,500,5,500,1,3,20,300,1,8.24,15,5,31.988,89.185,28.528,[31]
Ni,0.046,9.22,30,None,0,0,0,Al2O3,-3.352,3.87,70,None,0,0,EISA,2,5,500,5,500,1,3,20,350,1,8.24,15,5,68.876,96.444,66.427,[31]
Ni,0.046,9.22,30,None,0,0,0,Al2O3,-3.352,3.87,70,None,0,0,EISA,2,5,500,5,500,1,3,20,400,1,8.24,15,5,89.625,98.815,88.563,[31]
Ni,0.046,9.22,30,None,0,0,0,Al2O3,-3.352,3.87,70,None,0,0,EISA,2,5,500,5,500,1,3,20,450,1,8.24,15,5,90.778,99.111,89.971,[31]
Ni,0.046,9.22,30,None,0,0,0,Al2O3,-3.352,3.87,70,None,0,0,EISA,2,5,500,5,500,1,3,20,500,1,8.24,15,5,82.709,96.593,79.891,[31]
Ni,0.046,9.22,15,None,0,0,0,Al2O3,-3.352,3.87,85,None,0,0,EISA,2,5,400,5,500,1,3,20,300,1,8.24,15,5,17.919,65.778,11.787,[31]
Ni,0.046,9.22,15,None,0,0,0,Al2O3,-3.352,3.87,85,None,0,0,EISA,2,5,400,5,500,1,3,20,350,1,8.24,15,5,37.283,81.63,30.434,[31]
Ni,0.046,9.22,15,None,0,0,0,Al2O3,-3.352,3.87,85,None,0,0,EISA,2,5,400,5,500,1,3,20,400,1,8.24,15,5,64.451,91.556,59.009,[31]
Ni,0.046,9.22,15,None,0,0,0,Al2O3,-3.352,3.87,85,None,0,0,EISA,2,5,400,5,500,1,3,20,450,1,8.24,15,5,80.925,97.333,78.767,[31]
Ni,0.046,9.22,15,None,0,0,0,Al2O3,-3.352,3.87,85,None,0,0,EISA,2,5,400,5,500,1,3,20,500,1,8.24,15,5,80.347,95.704,76.895,[31]
Ni,0.046,9.22,15,None,0,0,0,Al2O3,-3.352,3.87,85,None,0,0,EISA,2,5,900,5,500,1,3,20,300,1,8.24,15,5,7.514,23.556,1.77,[31]
Ni,0.046,9.22,15,None,0,0,0,Al2O3,-3.352,3.87,85,None,0,0,EISA,2,5,900,5,500,1,3,20,350,1,8.24,15,5,14.162,48.296,6.84,[31]
Ni,0.046,9.22,15,None,0,0,0,Al2O3,-3.352,3.87,85,None,0,0,EISA,2,5,900,5,500,1,3,20,400,1,8.24,15,5,29.769,54.519,16.23,[31]
Ni,0.046,9.22,15,None,0,0,0,Al2O3,-3.352,3.87,85,None,0,0,EISA,2,5,900,5,500,1,3,20,450,1,8.24,15,5,52.023,70.519,36.686,[31]
Ni,0.046,9.22,15,None,0,0,0,Al2O3,-3.352,3.87,85,None,0,0,EISA,2,5,900,5,500,1,3,20,500,1,8.24,15,5,69.653,88.444,61.604,[31]
Ni,0.046,9.22,15,None,0,0,0,NC,0.008,1.94,85,None,0,0,OUCI,3,3,350,4,350,1,1,100,240,1,2,0,4,0.593,60,0.356,[32]
Ni,0.046,9.22,15,None,0,0,0,NC,0.008,1.94,85,None,0,0,OUCI,3,3,350,4,350,1,1,100,270,1,2,0,4,2.963,53.975,1.599,[32]
Ni,0.046,9.22,15,None,0,0,0,NC,0.008,1.94,85,None,0,0,OUCI,3,3,350,4,350,1,1,100,300,1,2,0,4,8,55.816,4.465,[32]
Ni,0.046,9.22,15,None,0,0,0,NC,0.008,1.94,85,None,0,0,OUCI,3,3,350,4,350,1,1,100,330,1,2,0,4,21.63,64.017,13.847,[32]
Ni,0.046,9.22,15,None,0,0,0,NC,0.008,1.94,85,None,0,0,OUCI,3,3,350,4,350,1,1,100,360,1,2,0,4,57.185,94.644,54.122,[32]
Ni,0.046,9.22,15,None,0,0,0,NC,0.008,1.94,85,None,0,0,OUCI,3,3,450,4,350,1,1,100,240,1,2,0,4,0.296,42.092,0.125,[32]
Ni,0.046,9.22,15,None,0,0,0,NC,0.008,1.94,85,None,0,0,OUCI,3,3,450,4,350,1,1,100,270,1,2,0,4,2.37,46.611,1.105,[32]
Ni,0.046,9.22,15,None,0,0,0,NC,0.008,1.94,85,None,0,0,OUCI,3,3,450,4,350,1,1,100,300,1,2,0,4,6.222,53.64,3.337,[32]
Ni,0.046,9.22,15,None,0,0,0,NC,0.008,1.94,85,None,0,0,OUCI,3,3,450,4,350,1,1,100,330,1,2,0,4,18.667,54.979,10.263,[32]
Ni,0.046,9.22,15,None,0,0,0,NC,0.008,1.94,85,None,0,0,OUCI,3,3,450,4,350,1,1,100,360,1,2,0,4,41.481,82.7762,34.336,[32]
Ni,0.046,9.22,15,None,0,0,0,NC,0.008,1.94,85,None,0,0,OUCI,3,3,550,4,350,1,1,100,270,1,2,0,4,1.481,38.996,0.578,[32]
Ni,0.046,9.22,15,None,0,0,0,NC,0.008,1.94,85,None,0,0,OUCI,3,3,550,4,350,1,1,100,300,1,2,0,4,4.148,42.929,1.781,[32]
Ni,0.046,9.22,15,None,0,0,0,NC,0.008,1.94,85,None,0,0,OUCI,3,3,550,4,350,1,1,100,330,1,2,0,4,10.963,49.791,5.459,[32]
Ni,0.046,9.22,15,None,0,0,0,NC,0.008,1.94,85,None,0,0,OUCI,3,3,550,4,350,1,1,100,360,1,2,0,4,23.407,58.996,13.809,[32]
Ni,0.046,9.22,15,Mn,0.421,8.74,4,NC,0.008,1.94,81,None,0,0,OUCI,3,3,350,4,350,1,1,100,210,1,2,0,4,7.407,100,7.407,[32]
Ni,0.046,9.22,15,Mn,0.421,8.74,4,NC,0.008,1.94,81,None,0,0,OUCI,3,3,350,4,350,1,1,100,240,1,2,0,4,22.815,100,22.815,[32]
Ni,0.046,9.22,15,Mn,0.421,8.74,4,NC,0.008,1.94,81,None,0,0,OUCI,3,3,350,4,350,1,1,100,270,1,2,0,4,58.074,98.494,57.199,[32]
Ni,0.046,9.22,15,Mn,0.421,8.74,4,NC,0.008,1.94,81,None,0,0,OUCI,3,3,350,4,350,1,1,100,300,1,2,0,4,71.407,99.163,70.809,[32]
Ni,0.046,9.22,15,Mn,0.421,8.74,4,NC,0.008,1.94,81,None,0,0,OUCI,3,3,350,4,350,1,1,100,330,1,2,0,4,75.852,99.331,75.345,[32]
Ni,0.046,9.22,15,Mn,0.421,8.74,4,NC,0.008,1.94,81,None,0,0,OUCI,3,3,350,4,350,1,1,100,360,1,2,0,4,77.333,99.331,76.816,[32]
Ni,0.046,9.22,15,Mn,0.421,8.74,4,NC,0.008,1.94,81,None,0,0,OUCI,3,3,450,4,350,1,1,100,210,1,2,0,4,3.852,100,3.852,[32]
Ni,0.046,9.22,15,Mn,0.421,8.74,4,NC,0.008,1.94,81,None,0,0,OUCI,3,3,450,4,350,1,1,100,240,1,2,0,4,10.963,100,10.963,[32]
Ni,0.046,9.22,15,Mn,0.421,8.74,4,NC,0.008,1.94,81,None,0,0,OUCI,3,3,450,4,350,1,1,100,270,1,2,0,4,36.148,99.247,35.876,[32]
Ni,0.046,9.22,15,Mn,0.421,8.74,4,NC,0.008,1.94,81,None,0,0,OUCI,3,3,450,4,350,1,1,100,300,1,2,0,4,61.333,99.331,60.923,[32]
Ni,0.046,9.22,15,Mn,0.421,8.74,4,NC,0.008,1.94,81,None,0,0,OUCI,3,3,450,4,350,1,1,100,330,1,2,0,4,71.111,99.414,70.694,[32]
Ni,0.046,9.22,15,Mn,0.421,8.74,4,NC,0.008,1.94,81,None,0,0,OUCI,3,3,450,4,350,1,1,100,360,1,2,0,4,73.778,99.331,73.284,[32]
Ni,0.046,9.22,15,Mn,0.421,8.74,4,NC,0.008,1.94,81,None,0,0,OUCI,3,3,550,4,350,1,1,100,210,1,2,0,4,2.074,100,2.074,[32]
Ni,0.046,9.22,15,Mn,0.421,8.74,4,NC,0.008,1.94,81,None,0,0,OUCI,3,3,550,4,350,1,1,100,240,1,2,0,4,7.407,100,7.407,[32]
Ni,0.046,9.22,15,Mn,0.421,8.74,4,NC,0.008,1.94,81,None,0,0,OUCI,3,3,550,4,350,1,1,100,270,1,2,0,4,25.185,98.326,24.763,[32]
Ni,0.046,9.22,15,Mn,0.421,8.74,4,NC,0.008,1.94,81,None,0,0,OUCI,3,3,550,4,350,1,1,100,300,1,2,0,4,54.519,98.745,53.835,[32]
Ni,0.046,9.22,15,Mn,0.421,8.74,4,NC,0.008,1.94,81,None,0,0,OUCI,3,3,550,4,350,1,1,100,330,1,2,0,4,68.148,99.163,67.578,[32]
Ni,0.046,9.22,15,Mn,0.421,8.74,4,NC,0.008,1.94,81,None,0,0,OUCI,3,3,550,4,350,1,1,100,360,1,2,0,4,72.889,99.331,72.401,[32]
Co,0.025,9.2,20,None,0,0,0,SiO2,-3.04,2.63,80,None,0,0,WI,5,1,450,3,400,1,2,100,300,1,1,50,4,0.053,62.718,0.033,[33]
Co,0.025,9.2,20,None,0,0,0,SiO2,-3.04,2.63,80,None,0,0,WI,5,1,450,3,400,1,2,100,320,1,1,50,4,0,64.564,0,[33]
Co,0.025,9.2,20,None,0,0,0,SiO2,-3.04,2.63,80,None,0,0,WI,5,1,450,3,400,1,2,100,340,1,1,50,4,0.107,72.769,0.078,[33]
Co,0.025,9.2,20,None,0,0,0,SiO2,-3.04,2.63,80,None,0,0,WI,5,1,450,3,400,1,2,100,360,1,1,50,4,0.214,76.051,0.163,[33]
Co,0.025,9.2,20,None,0,0,0,SiO2,-3.04,2.63,80,None,0,0,WI,5,1,450,3,400,1,2,100,380,1,1,50,4,0.801,76.051,0.609,[33]
Co,0.025,9.2,20,None,0,0,0,SiO2,-3.04,2.63,80,None,0,0,WI,5,1,450,3,400,1,2,100,400,1,1,50,4,1.015,74.615,0.757,[33]
Co,0.025,9.2,25,None,0,0,0,SiO2,-3.04,2.63,75,None,0,0,WI,5,1,450,3,400,1,2,100,300,1,1,50,4,0.374,91.436,0.342,[33]
Co,0.025,9.2,25,None,0,0,0,SiO2,-3.04,2.63,75,None,0,0,WI,5,1,450,3,400,1,2,100,320,1,1,50,4,1.549,91.436,1.416,[33]
Co,0.025,9.2,25,None,0,0,0,SiO2,-3.04,2.63,75,None,0,0,WI,5,1,450,3,400,1,2,100,340,1,1,50,4,1.389,94.103,1.307,[33]
Co,0.025,9.2,25,None,0,0,0,SiO2,-3.04,2.63,75,None,0,0,WI,5,1,450,3,400,1,2,100,360,1,1,50,4,2.083,94.308,1.964,[33]
Co,0.025,9.2,25,None,0,0,0,SiO2,-3.04,2.63,75,None,0,0,WI,5,1,450,3,400,1,2,100,380,1,1,50,4,2.136,93.487,1.997,[33]
Co,0.025,9.2,25,None,0,0,0,SiO2,-3.04,2.63,75,None,0,0,WI,5,1,450,3,400,1,2,100,400,1,1,50,4,3.312,91.436,3.028,[33]
Ni,0.046,9.22,20,None,0,0,0,MCM-41,-3.04,2.2,80,None,0,0,DP,3,3,500,4,470,1,2,100,260,1,6.67,0,4,1.629,61.371,1,[34]
Ni,0.046,9.22,20,None,0,0,0,MCM-41,-3.04,2.2,80,None,0,0,DP,3,3,500,4,470,1,2,100,300,1,6.67,0,4,11.871,68.686,8.154,[34]
Ni,0.046,9.22,20,None,0,0,0,MCM-41,-3.04,2.2,80,None,0,0,DP,3,3,500,4,470,1,2,100,340,1,6.67,0,4,39.242,90.857,35.654,[34]
Ni,0.046,9.22,20,None,0,0,0,MCM-41,-3.04,2.2,80,None,0,0,DP,3,3,500,4,470,1,2,100,380,1,6.67,0,4,63.446,96.571,61.27,[34]
Ni,0.046,9.22,20,None,0,0,0,MCM-41,-3.04,2.2,80,None,0,0,DP,3,3,500,4,470,1,2,100,420,1,6.67,0,4,73.172,97.943,71.667,[34]
Ni,0.046,9.22,20,None,0,0,0,MCM-41,-3.04,2.2,80,None,0,0,DP,3,3,500,4,470,1,2,100,460,1,6.67,0,4,71.363,96.686,68.998,[34]
Ni,0.046,9.22,20,None,0,0,0,MCM-41,-3.04,2.2,75,CeO2,-3.755,6.99,DP,3,3,500,4,470,1,2,100,260,1,6.67,0,4,6.442,68.229,4.395,[34]
Ni,0.046,9.22,20,None,0,0,0,MCM-41,-3.04,2.2,75,CeO2,-3.755,6.99,DP,3,3,500,4,470,1,2,100,300,1,6.67,0,4,25.217,87.543,22.076,[34]
Ni,0.046,9.22,20,None,0,0,0,MCM-41,-3.04,2.2,75,CeO2,-3.755,6.99,DP,3,3,500,4,470,1,2,100,340,1,6.67,0,4,53.493,94.743,50.681,[34]
Ni,0.046,9.22,20,None,0,0,0,MCM-41,-3.04,2.2,75,CeO2,-3.755,6.99,DP,3,3,500,4,470,1,2,100,380,1,6.67,0,4,73.172,98.4,72.001,[34]
Ni,0.046,9.22,20,None,0,0,0,MCM-41,-3.04,2.2,75,CeO2,-3.755,6.99,DP,3,3,500,4,470,1,2,100,420,1,6.67,0,4,75.887,98.057,74.413,[34]
Ni,0.046,9.22,20,None,0,0,0,MCM-41,-3.04,2.2,75,CeO2,-3.755,6.99,DP,3,3,500,4,470,1,2,100,460,1,6.67,0,4,72.946,96.114,70.111,[34]
Ni,0.046,9.22,20,None,0,0,0,MCM-41,-3.04,2.2,70,CeO2,-3.755,6.99,DP,3,3,500,4,470,1,2,100,260,1,6.67,0,4,8.026,81.143,6.513,[34]
Ni,0.046,9.22,20,None,0,0,0,MCM-41,-3.04,2.2,70,CeO2,-3.755,6.99,DP,3,3,500,4,470,1,2,100,300,1,6.67,0,4,42.861,95.886,41.098,[34]
Ni,0.046,9.22,20,None,0,0,0,MCM-41,-3.04,2.2,70,CeO2,-3.755,6.99,DP,3,3,500,4,470,1,2,100,340,1,6.67,0,4,73.398,99.429,72.979,[34]
Ni,0.046,9.22,20,None,0,0,0,MCM-41,-3.04,2.2,70,CeO2,-3.755,6.99,DP,3,3,500,4,470,1,2,100,380,1,6.67,0,4,78.375,100,78.375,[34]
Ni,0.046,9.22,20,None,0,0,0,MCM-41,-3.04,2.2,70,CeO2,-3.755,6.99,DP,3,3,500,4,470,1,2,100,420,1,6.67,0,4,80.863,99.886,80.771,[34]
Ni,0.046,9.22,20,None,0,0,0,MCM-41,-3.04,2.2,70,CeO2,-3.755,6.99,DP,3,3,500,4,470,1,2,100,460,1,6.67,0,4,76.113,99.314,75.591,[34]
Ni,0.046,9.22,20,None,0,0,0,MCM-41,-3.04,2.2,60,CeO2,-3.755,6.99,DP,3,3,500,4,470,1,2,100,260,1,6.67,0,4,14.133,89.371,12.631,[34]
Ni,0.046,9.22,20,None,0,0,0,MCM-41,-3.04,2.2,60,CeO2,-3.755,6.99,DP,3,3,500,4,470,1,2,100,300,1,6.67,0,4,64.35,97.829,62.953,[34]
Ni,0.046,9.22,20,None,0,0,0,MCM-41,-3.04,2.2,60,CeO2,-3.755,6.99,DP,3,3,500,4,470,1,2,100,340,1,6.67,0,4,81.089,100,81.089,[34]
Ni,0.046,9.22,20,None,0,0,0,MCM-41,-3.04,2.2,60,CeO2,-3.755,6.99,DP,3,3,500,4,470,1,2,100,380,1,6.67,0,4,85.387,100,85.387,[34]
Ni,0.046,9.22,20,None,0,0,0,MCM-41,-3.04,2.2,60,CeO2,-3.755,6.99,DP,3,3,500,4,470,1,2,100,420,1,6.67,0,4,84.482,100,84.482,[34]
Ni,0.046,9.22,20,None,0,0,0,MCM-41,-3.04,2.2,60,CeO2,-3.755,6.99,DP,3,3,500,4,470,1,2,100,460,1,6.67,0,4,80.185,99.886,80.094,[34]
Ni,0.046,9.22,20,None,0,0,0,MCM-41,-3.04,2.2,50,CeO2,-3.755,6.99,DP,3,3,500,4,470,1,2,100,260,1,6.67,0,4,6.442,87.886,5.662,[34]
Ni,0.046,9.22,20,None,0,0,0,MCM-41,-3.04,2.2,50,CeO2,-3.755,6.99,DP,3,3,500,4,470,1,2,100,300,1,6.67,0,4,38.563,95.2,36.712,[34]
Ni,0.046,9.22,20,None,0,0,0,MCM-41,-3.04,2.2,50,CeO2,-3.755,6.99,DP,3,3,500,4,470,1,2,100,340,1,6.67,0,4,73.172,99.543,72.838,[34]
Ni,0.046,9.22,20,None,0,0,0,MCM-41,-3.04,2.2,50,CeO2,-3.755,6.99,DP,3,3,500,4,470,1,2,100,380,1,6.67,0,4,78.375,100,78.375,[34]
Ni,0.046,9.22,20,None,0,0,0,MCM-41,-3.04,2.2,50,CeO2,-3.755,6.99,DP,3,3,500,4,470,1,2,100,420,1,6.67,0,4,80.185,100,80.185,[34]
Ni,0.046,9.22,20,None,0,0,0,MCM-41,-3.04,2.2,50,CeO2,-3.755,6.99,DP,3,3,500,4,470,1,2,100,460,1,6.67,0,4,77.696,99.657,77.43,[34]
Ni,0.046,9.22,15,None,0,0,0,Na- Zeolite,-3.081,2.31,85,None,0,0,IWI,5,1,25,0,470,1,1,80,240,1,1.4,18.2,4,5.491,99.566,5.467,[35]
Ni,0.046,9.22,15,None,0,0,0,Na- Zeolite,-3.081,2.31,85,None,0,0,IWI,5,1,25,0,470,1,1,80,285,1,1.4,18.2,4,10.067,97.195,9.785,[35]
Ni,0.046,9.22,15,None,0,0,0,Na- Zeolite,-3.081,2.31,85,None,0,0,IWI,5,1,25,0,470,1,1,80,340,1,1.4,18.2,4,35.838,91.572,32.818,[35]
Ni,0.046,9.22,15,None,0,0,0,Na- Zeolite,-3.081,2.31,85,None,0,0,IWI,5,1,25,0,470,1,1,80,410,1,1.4,18.2,4,70.761,96.721,68.441,[35]
Ni,0.046,9.22,15,None,0,0,0,Na- Zeolite,-3.081,2.31,85,None,0,0,IWI,5,1,25,0,470,1,1,80,455,1,1.4,18.2,4,70.52,95.705,67.491,[35]
Ni,0.046,9.22,15,None,0,0,0,Na- Zeolite,-3.081,2.31,85,None,0,0,IWI,5,1,25,0,470,1,1,80,245,1,1.4,18.2,4,7.177,98.821,7.092,[35]
Ni,0.046,9.22,15,None,0,0,0,Na- Zeolite,-3.081,2.31,85,None,0,0,IWI,5,1,25,0,470,1,1,80,295,1,1.4,18.2,4,17.052,95.569,16.296,[35]
Ni,0.046,9.22,15,None,0,0,0,Na- Zeolite,-3.081,2.31,85,None,0,0,IWI,5,1,25,0,470,1,1,80,360,1,1.4,18.2,4,61.85,95.637,59.151,[35]
Ni,0.046,9.22,15,None,0,0,0,Na- Zeolite,-3.081,2.31,85,None,0,0,IWI,5,1,25,0,470,1,1,80,390,1,1.4,18.2,4,69.557,96.992,67.465,[35]
Ni,0.046,9.22,15,None,0,0,0,Na- Zeolite,-3.081,2.31,85,None,0,0,IWI,5,1,25,0,470,1,1,80,445,1,1.4,18.2,4,71.965,96.382,69.361,[35]
Ni,0.046,9.22,15,None,0,0,0,Na- Zeolite,-3.081,2.31,85,None,0,0,IWI,5,1,25,0,470,1,1,80,320,1,1.4,18.2,4,22.832,85.678,19.562,[35]
Ni,0.046,9.22,15,None,0,0,0,Na- Zeolite,-3.081,2.31,85,None,0,0,IWI,5,1,25,0,470,1,1,80,350,1,1.4,18.2,4,40.414,86.558,34.982,[35]
Ni,0.046,9.22,15,None,0,0,0,Na- Zeolite,-3.081,2.31,85,None,0,0,IWI,5,1,25,0,470,1,1,80,395,1,1.4,18.2,4,66.667,95.84,63.894,[35]
Ni,0.046,9.22,15,None,0,0,0,Na- Zeolite,-3.081,2.31,85,None,0,0,IWI,5,1,25,0,470,1,1,80,440,1,1.4,18.2,4,70.279,95.84,67.355,[35]
Ni,0.046,9.22,15,None,0,0,0,Na- Zeolite,-3.081,2.31,85,None,0,0,IWI,5,1,25,0,470,1,1,80,310,1,1.4,18.2,4,14.403,81.748,11.774,[35]
Ni,0.046,9.22,15,None,0,0,0,Cs- Zeolite,-3.081,1.95,85,None,0,0,IWI,5,1,25,0,470,1,1,80,250,1,1.4,18.2,4,8.671,96.024,8.326,[35]
Ni,0.046,9.22,15,None,0,0,0,Cs- Zeolite,-3.081,1.95,85,None,0,0,IWI,5,1,25,0,470,1,1,80,275,1,1.4,18.2,4,11.561,93.655,10.827,[35]
Ni,0.046,9.22,15,None,0,0,0,Cs- Zeolite,-3.081,1.95,85,None,0,0,IWI,5,1,25,0,470,1,1,80,340,1,1.4,18.2,4,47.977,91.218,43.764,[35]
Ni,0.046,9.22,15,None,0,0,0,Cs- Zeolite,-3.081,1.95,85,None,0,0,IWI,5,1,25,0,470,1,1,80,380,1,1.4,18.2,4,63.873,94.467,60.339,[35]
Ni,0.046,9.22,15,None,0,0,0,Cs- Zeolite,-3.081,1.95,85,None,0,0,IWI,5,1,25,0,470,1,1,80,400,1,1.4,18.2,4,71.098,96.565,68.656,[35]
Ni,0.046,9.22,15,None,0,0,0,Cs- Zeolite,-3.081,1.95,85,None,0,0,IWI,5,1,25,0,470,1,1,80,450,1,1.4,18.2,4,70.52,95.753,67.525,[35]
Ni,0.046,9.22,15,None,0,0,0,Cs- Zeolite,-3.081,1.95,85,None,0,0,IWI,5,1,25,0,470,1,1,80,245,1,1.4,18.2,4,4.624,96.633,4.468,[35]
Ni,0.046,9.22,15,None,0,0,0,Cs- Zeolite,-3.081,1.95,85,None,0,0,IWI,5,1,25,0,470,1,1,80,290,1,1.4,18.2,4,12.139,91.76,11.139,[35]
Ni,0.046,9.22,15,None,0,0,0,Cs- Zeolite,-3.081,1.95,85,None,0,0,IWI,5,1,25,0,470,1,1,80,320,1,1.4,18.2,4,26.301,90,23.671,[35]
Ni,0.046,9.22,15,None,0,0,0,Cs- Zeolite,-3.081,1.95,85,None,0,0,IWI,5,1,25,0,470,1,1,80,375,1,1.4,18.2,4,63.873,95.415,60.944,[35]
Ni,0.046,9.22,15,None,0,0,0,Cs- Zeolite,-3.081,1.95,85,None,0,0,IWI,5,1,25,0,470,1,1,80,410,1,1.4,18.2,4,70.52,96.497,68.05,[35]
Ni,0.046,9.22,15,None,0,0,0,Cs- Zeolite,-3.081,1.95,85,None,0,0,IWI,5,1,25,0,470,1,1,80,455,1,1.4,18.2,4,70.231,95.685,67.201,[35]
Ni,0.046,9.22,15,None,0,0,0,Cs- Zeolite,-3.081,1.95,85,None,0,0,IWI,5,1,25,0,470,1,1,80,310,1,1.4,18.2,4,20.809,86.345,17.968,[35]
Ni,0.046,9.22,15,None,0,0,0,Cs- Zeolite,-3.081,1.95,85,None,0,0,IWI,5,1,25,0,470,1,1,80,355,1,1.4,18.2,4,47.399,89.188,42.274,[35]
Ni,0.046,9.22,15,None,0,0,0,Cs- Zeolite,-3.081,1.95,85,None,0,0,IWI,5,1,25,0,470,1,1,80,395,1,1.4,18.2,4,65.607,94.399,61.932,[35]
Ni,0.046,9.22,15,None,0,0,0,Cs- Zeolite,-3.081,1.95,85,None,0,0,IWI,5,1,25,0,470,1,1,80,440,1,1.4,18.2,4,68.208,94.332,64.342,[35]
Ni,0.046,9.22,15,None,0,0,0,Cs- Zeolite,-3.081,1.95,85,None,0,0,IWI,5,1,25,0,470,1,1,80,345,1,1.4,18.2,4,32.081,82.555,26.484,[35]
Ni,0.046,9.22,12,None,0,0,0,ZrO2,-3.755,6.04,88,None,0,0,CC,4,3,450,3,450,1,2,100,200,1,4,20,4,6.383,100,6.383,[36]
Ni,0.046,9.22,12,None,0,0,0,ZrO2,-3.755,6.04,88,None,0,0,CC,4,3,450,3,450,1,2,100,250,1,4,20,4,58.055,100,58.055,[36]
Ni,0.046,9.22,12,None,0,0,0,ZrO2,-3.755,6.04,88,None,0,0,CC,4,3,450,3,450,1,2,100,300,1,4,20,4,74.468,100,74.468,[36]
Ni,0.046,9.22,12,None,0,0,0,ZrO2,-3.755,6.04,88,None,0,0,CC,4,3,450,3,450,1,2,100,350,1,4,20,4,81.155,100,81.155,[36]
Ni,0.046,9.22,12,None,0,0,0,ZrO2,-3.755,6.04,88,None,0,0,CC,4,3,450,3,450,1,2,100,400,1,4,20,4,82.067,98.959,81.213,[36]
Ni,0.046,9.22,12,None,0,0,0,ZrO2,-3.755,6.04,88,None,0,0,CC,4,3,450,3,450,1,2,100,450,1,4,20,4,75.38,96.58,72.802,[36]
Ni,0.046,9.22,9,None,0,0,0,ZrO2,-3.755,6.04,91,None,0,0,CC,4,3,450,3,450,1,2,100,200,1,4,20,4,9.726,100,9.726,[36]
Ni,0.046,9.22,9,None,0,0,0,ZrO2,-3.755,6.04,91,None,0,0,CC,4,3,450,3,450,1,2,100,250,1,4,20,4,76.9,100,76.9,[36]
Ni,0.046,9.22,9,None,0,0,0,ZrO2,-3.755,6.04,91,None,0,0,CC,4,3,450,3,450,1,2,100,300,1,4,20,4,86.626,100,86.626,[36]
Ni,0.046,9.22,9,None,0,0,0,ZrO2,-3.755,6.04,91,None,0,0,CC,4,3,450,3,450,1,2,100,350,1,4,20,4,85.106,99.703,84.853,[36]
Ni,0.046,9.22,9,None,0,0,0,ZrO2,-3.755,6.04,91,None,0,0,CC,4,3,450,3,450,1,2,100,400,1,4,20,4,81.763,98.959,80.912,[36]
Ni,0.046,9.22,9,None,0,0,0,ZrO2,-3.755,6.04,91,None,0,0,CC,4,3,450,3,450,1,2,100,450,1,4,20,4,75.988,95.688,72.711,[36]
Ni,0.046,9.22,6,None,0,0,0,ZrO2,-3.755,6.04,94,None,0,0,CC,4,3,450,3,450,1,2,100,200,1,4,20,4,12.766,100,12.766,[36]
Ni,0.046,9.22,6,None,0,0,0,ZrO2,-3.755,6.04,94,None,0,0,CC,4,3,450,3,450,1,2,100,250,1,4,20,4,83.891,100,83.891,[36]
Ni,0.046,9.22,6,None,0,0,0,ZrO2,-3.755,6.04,94,None,0,0,CC,4,3,450,3,450,1,2,100,300,1,4,20,4,90.274,100,90.274,[36]
Ni,0.046,9.22,6,None,0,0,0,ZrO2,-3.755,6.04,94,None,0,0,CC,4,3,450,3,450,1,2,100,350,1,4,20,4,89.362,99.851,89.229,[36]
Ni,0.046,9.22,6,None,0,0,0,ZrO2,-3.755,6.04,94,None,0,0,CC,4,3,450,3,450,1,2,100,400,1,4,20,4,82.067,98.662,80.969,[36]
Ni,0.046,9.22,6,None,0,0,0,ZrO2,-3.755,6.04,94,None,0,0,CC,4,3,450,3,450,1,2,100,450,1,4,20,4,75.988,95.242,72.372,[36]
Ni,0.046,9.22,3,None,0,0,0,ZrO2,-3.755,6.04,97,None,0,0,CC,4,3,450,3,450,1,2,100,200,1,4,20,4,6.991,100,6.991,[36]
Ni,0.046,9.22,3,None,0,0,0,ZrO2,-3.755,6.04,97,None,0,0,CC,4,3,450,3,450,1,2,100,250,1,4,20,4,72.036,100,72.036,[36]
Ni,0.046,9.22,3,None,0,0,0,ZrO2,-3.755,6.04,97,None,0,0,CC,4,3,450,3,450,1,2,100,300,1,4,20,4,84.195,100,84.195,[36]
Ni,0.046,9.22,3,None,0,0,0,ZrO2,-3.755,6.04,97,None,0,0,CC,4,3,450,3,450,1,2,100,350,1,4,20,4,84.802,99.851,84.676,[36]
Ni,0.046,9.22,3,None,0,0,0,ZrO2,-3.755,6.04,97,None,0,0,CC,4,3,450,3,450,1,2,100,400,1,4,20,4,80.243,98.959,79.408,[36]
Ni,0.046,9.22,3,None,0,0,0,ZrO2,-3.755,6.04,97,None,0,0,CC,4,3,450,3,450,1,2,100,450,1,4,20,4,75.38,96.134,72.466,[36]
Ni,0.046,9.22,6,None,0,0,0,ZrO2,-3.755,6.04,94,None,0,0,WI,5,1,450,3,450,1,2,100,200,1,4,20,4,5.775,100,5.775,[36]
Ni,0.046,9.22,6,None,0,0,0,ZrO2,-3.755,6.04,94,None,0,0,WI,5,1,450,3,450,1,2,100,250,1,4,20,4,70.517,100,70.517,[36]
Ni,0.046,9.22,6,None,0,0,0,ZrO2,-3.755,6.04,94,None,0,0,WI,5,1,450,3,450,1,2,100,300,1,4,20,4,85.714,100,85.714,[36]
Ni,0.046,9.22,6,None,0,0,0,ZrO2,-3.755,6.04,94,None,0,0,WI,5,1,450,3,450,1,2,100,350,1,4,20,4,85.41,99.554,85.029,[36]
Ni,0.046,9.22,6,None,0,0,0,ZrO2,-3.755,6.04,94,None,0,0,WI,5,1,450,3,450,1,2,100,400,1,4,20,4,82.371,98.662,81.269,[36]
Ni,0.046,9.22,6,None,0,0,0,ZrO2,-3.755,6.04,94,None,0,0,WI,5,1,450,3,450,1,2,100,450,1,4,20,4,75.38,95.539,72.017,[36]
Ni,0.046,9.22,6,None,0,0,0,ZrO2,-3.755,6.04,93.3,MgO,-2.995,3.63,CC,4,3,450,3,450,1,2,100,200,1,4,20,4,14.869,100,14.869,[36]
Ni,0.046,9.22,6,None,0,0,0,ZrO2,-3.755,6.04,93.3,MgO,-2.995,3.63,CC,4,3,450,3,450,1,2,100,250,1,4,20,4,84.257,100,84.257,[36]
Ni,0.046,9.22,6,None,0,0,0,ZrO2,-3.755,6.04,93.3,MgO,-2.995,3.63,CC,4,3,450,3,450,1,2,100,300,1,4,20,4,91.545,100,91.545,[36]
Ni,0.046,9.22,6,None,0,0,0,ZrO2,-3.755,6.04,93.3,MgO,-2.995,3.63,CC,4,3,450,3,450,1,2,100,350,1,4,20,4,90.671,99.747,90.442,[36]
Ni,0.046,9.22,6,None,0,0,0,ZrO2,-3.755,6.04,93.3,MgO,-2.995,3.63,CC,4,3,450,3,450,1,2,100,400,1,4,20,4,82.216,99.443,81.758,[36]
Ni,0.046,9.22,6,None,0,0,0,ZrO2,-3.755,6.04,93.3,MgO,-2.995,3.63,CC,4,3,450,3,450,1,2,100,450,1,4,20,4,75.802,96.709,73.307,[36]
Ni,0.046,9.22,6,None,0,0,0,ZrO2,-3.755,6.04,93,MgO,-2.995,3.63,CC,4,3,450,3,450,1,2,100,200,1,4,20,4,15.16,100,15.16,[36]
Ni,0.046,9.22,6,None,0,0,0,ZrO2,-3.755,6.04,93,MgO,-2.995,3.63,CC,4,3,450,3,450,1,2,100,250,1,4,20,4,89.796,100,89.796,[36]
Ni,0.046,9.22,6,None,0,0,0,ZrO2,-3.755,6.04,93,MgO,-2.995,3.63,CC,4,3,450,3,450,1,2,100,300,1,4,20,4,94.752,100,94.752,[36]
Ni,0.046,9.22,6,None,0,0,0,ZrO2,-3.755,6.04,93,MgO,-2.995,3.63,CC,4,3,450,3,450,1,2,100,350,1,4,20,4,90.671,100,90.671,[36]
Ni,0.046,9.22,6,None,0,0,0,ZrO2,-3.755,6.04,93,MgO,-2.995,3.63,CC,4,3,450,3,450,1,2,100,400,1,4,20,4,83.382,99.443,82.918,[36]
Ni,0.046,9.22,6,None,0,0,0,ZrO2,-3.755,6.04,93,MgO,-2.995,3.63,CC,4,3,450,3,450,1,2,100,450,1,4,20,4,75.802,97.013,73.5378,[36]
Ni,0.046,9.22,6,None,0,0,0,ZrO2,-3.755,6.04,90,MgO,-2.995,3.63,CC,4,3,450,3,450,1,2,100,200,1,4,20,4,8.163,100,8.163,[36]
Ni,0.046,9.22,6,None,0,0,0,ZrO2,-3.755,6.04,90,MgO,-2.995,3.63,CC,4,3,450,3,450,1,2,100,250,1,4,20,4,67.347,100,67.347,[36]
Ni,0.046,9.22,6,None,0,0,0,ZrO2,-3.755,6.04,90,MgO,-2.995,3.63,CC,4,3,450,3,450,1,2,100,300,1,4,20,4,85.714,100,85.714,[36]
Ni,0.046,9.22,6,None,0,0,0,ZrO2,-3.755,6.04,90,MgO,-2.995,3.63,CC,4,3,450,3,450,1,2,100,350,1,4,20,4,88.63,99.899,88.54,[36]
Ni,0.046,9.22,6,None,0,0,0,ZrO2,-3.755,6.04,90,MgO,-2.995,3.63,CC,4,3,450,3,450,1,2,100,400,1,4,20,4,82.799,99.443,82.338,[36]
Ni,0.046,9.22,6,None,0,0,0,ZrO2,-3.755,6.04,90,MgO,-2.995,3.63,CC,4,3,450,3,450,1,2,100,450,1,4,20,4,74.636,96.101,71.726,[36]
None,0,0,0,None,0,0,0,Fe2O3,-1.588,4.56,100,None,0,0,commercial,5,1,25,0,350,1,3,20,400,1,2.5,10,4,21.935,6.834,1.499,[37]
Fe,0.148,7.59,15,None,0,0,0,SiO2,-3.04,2.63,85,None,0,0,IWI,5,1,400,2,350,1,3,20,400,1,2.5,10,4,18.912,3.741,0.707,[37]
Fe,0.148,7.59,15,None,0,0,0,SiO2,-3.04,2.63,85,None,0,0,ME,5,1,420,4,350,1,3,20,400,1,2.5,10,4,1.183,4.124,0.049,[37]
Ni,0.046,9.22,10,None,0,0,0,CeO2,-3.755,6.99,81,BaO,-2.824,5.86,IWI,5,1,450,4,450,1,2,10,230,1,1.67,33,4,0.422,90.98,0.384,[38]
Ni,0.046,9.22,10,None,0,0,0,CeO2,-3.755,6.99,81,BaO,-2.824,5.86,IWI,5,1,450,4,450,1,2,10,240,1,1.67,33,4,0.633,91.978,0.582,[38]
Ni,0.046,9.22,10,None,0,0,0,CeO2,-3.755,6.99,81,BaO,-2.824,5.86,IWI,5,1,450,4,450,1,2,10,250,1,1.67,33,4,1.689,95.194,1.608,[38]
Ni,0.046,9.22,10,None,0,0,0,CeO2,-3.755,6.99,81,BaO,-2.824,5.86,IWI,5,1,450,4,450,1,2,10,260,1,1.67,33,4,8.865,97.19,8.616,[38]
Ni,0.046,9.22,10,None,0,0,0,CeO2,-3.755,6.99,81,BaO,-2.824,5.86,IWI,5,1,450,4,450,1,2,10,270,1,1.67,33,4,17.309,96.747,16.746,[38]
Ni,0.046,9.22,10,None,0,0,0,CeO2,-3.755,6.99,81,BaO,-2.824,5.86,IWI,5,1,450,4,450,1,2,10,280,1,1.67,33,4,36.728,97.301,35.737,[38]
Ni,0.046,9.22,10,None,0,0,0,CeO2,-3.755,6.99,81,BaO,-2.824,5.86,IWI,5,1,450,4,450,1,2,10,290,1,1.67,33,4,53.193,98.189,52.23,[38]
Ni,0.046,9.22,10,None,0,0,0,CeO2,-3.755,6.99,81,BaO,-2.824,5.86,IWI,5,1,450,4,450,1,2,10,300,1,1.67,33,4,64.169,98.189,63.007,[38]
Ni,0.046,9.22,10,None,0,0,0,CeO2,-3.755,6.99,81,BaO,-2.824,5.86,IWI,5,1,450,4,450,1,2,10,320,1,1.67,33,4,68.391,97.967,67.001,[38]
