Repository: Pcuchulu/CH4-CatalystML-Thermo

# CH4-CatalystML-Thermo

## Fine-Tuned Model

This repository contains a fine-tuned machine learning model for catalyst analysis and thermodynamic predictions related to CH₄ production.

### Ingredients:
- **Python** (Flask for backend)
- **Flutter** (for front-end)
- **Machine Learning model** (fine-tuned)

File: SI.csv (part 5 of 9)
Active component type,Active component type formation energy,Active component type density,Active component content (wt percent),Promoter type,Promoter type formation energy,Promoter type density,Promoter content (wt percent),Support a type,Support a type formation energy,Support a type density,Support a content (wt percent),Support b type,Support b type formation energy,Support b type density,Preparation method,Preparation Scalability,Preparation cost,Calcination Temperature (C),Calcination time (h),Reduction Temperature (C),Reduction Pressure (bar),Reduction time (h),Reduced hydrogen content (vol percent),Temperature (C),Pressure (bar),Weight hourly space velocity [mgcat/(min·ml)],Content of inert components in raw materials (vol percent),h2/co2 ratio (mol/mol),co2 conversion ratio (percent),ch4 selectivity (percent),ch4 yield (percent),Reference
Ni,0.046,9.22,10,None,0,0,0,CeO2,-3.755,6.99,81,BaO,-2.824,5.86,IWI,5,1,450,4,450,1,2,10,350,1,1.67,33,4,69.235,97.745,67.674,[38]
Ni,0.046,9.22,10,None,0,0,0,CeO2,-3.755,6.99,81,BaO,-2.824,5.86,IWI,5,1,450,4,450,1,2,10,400,1,1.67,33,4,67.968,95.749,65.079,[38]
Ni,0.046,9.22,10,None,0,0,0,CeO2,-3.755,6.99,81,BaO,-2.824,5.86,IWI,5,1,450,4,450,1,2,10,450,1,1.67,33,4,66.069,89.76,59.304,[38]
Ni,0.046,9.22,10,None,0,0,0,CeO2,-3.755,6.99,81,SrO,-2.974,4.99,IWI,5,1,450,4,450,1,2,10,230,1,1.67,33,4,4.011,97.301,3.903,[38]
Ni,0.046,9.22,10,None,0,0,0,CeO2,-3.755,6.99,81,SrO,-2.974,4.99,IWI,5,1,450,4,450,1,2,10,240,1,1.67,33,4,5.277,98.299,5.187,[38]
Ni,0.046,9.22,10,None,0,0,0,CeO2,-3.755,6.99,81,SrO,-2.974,4.99,IWI,5,1,450,4,450,1,2,10,250,1,1.67,33,4,10.554,99.298,10.48,[38]
Ni,0.046,9.22,10,None,0,0,0,CeO2,-3.755,6.99,81,SrO,-2.974,4.99,IWI,5,1,450,4,450,1,2,10,260,1,1.67,33,4,42.216,99.741,42.107,[38]
Ni,0.046,9.22,10,None,0,0,0,CeO2,-3.755,6.99,81,SrO,-2.974,4.99,IWI,5,1,450,4,450,1,2,10,270,1,1.67,33,4,52.77,99.298,52.4,[38]
Ni,0.046,9.22,10,None,0,0,0,CeO2,-3.755,6.99,81,SrO,-2.974,4.99,IWI,5,1,450,4,450,1,2,10,280,1,1.67,33,4,64.802,98.078,63.557,[38]
Ni,0.046,9.22,10,None,0,0,0,CeO2,-3.755,6.99,81,SrO,-2.974,4.99,IWI,5,1,450,4,450,1,2,10,290,1,1.67,33,4,67.335,97.634,65.742,[38]
Ni,0.046,9.22,10,None,0,0,0,CeO2,-3.755,6.99,81,SrO,-2.974,4.99,IWI,5,1,450,4,450,1,2,10,300,1,1.67,33,4,68.813,97.19,66.879,[38]
Ni,0.046,9.22,10,None,0,0,0,CeO2,-3.755,6.99,81,SrO,-2.974,4.99,IWI,5,1,450,4,450,1,2,10,320,1,1.67,33,4,71.768,98.189,70.468,[38]
Ni,0.046,9.22,10,None,0,0,0,CeO2,-3.755,6.99,81,SrO,-2.974,4.99,IWI,5,1,450,4,450,1,2,10,350,1,1.67,33,4,72.19,97.19,70.161,[38]
Ni,0.046,9.22,10,None,0,0,0,CeO2,-3.755,6.99,81,SrO,-2.974,4.99,IWI,5,1,450,4,450,1,2,10,400,1,1.67,33,4,70.923,96.525,68.458,[38]
Ni,0.046,9.22,10,None,0,0,0,CeO2,-3.755,6.99,81,SrO,-2.974,4.99,IWI,5,1,450,4,450,1,2,10,450,1,1.67,33,4,67.968,91.645,62.289,[38]
Ni,0.046,9.22,10,None,0,0,0,CeO2,-3.755,6.99,81,CaO,-3.226,3.35,IWI,5,1,450,4,450,1,2,10,230,1,1.67,33,4,5.91,97.745,5.777,[38]
Ni,0.046,9.22,10,None,0,0,0,CeO2,-3.755,6.99,81,CaO,-3.226,3.35,IWI,5,1,450,4,450,1,2,10,240,1,1.67,33,4,9.288,98.632,9.161,[38]
Ni,0.046,9.22,10,None,0,0,0,CeO2,-3.755,6.99,81,CaO,-3.226,3.35,IWI,5,1,450,4,450,1,2,10,250,1,1.67,33,4,13.298,98.965,13.16,[38]
Ni,0.046,9.22,10,None,0,0,0,CeO2,-3.755,6.99,81,CaO,-3.226,3.35,IWI,5,1,450,4,450,1,2,10,260,1,1.67,33,4,58.681,97.19,57.032,[38]
Ni,0.046,9.22,10,None,0,0,0,CeO2,-3.755,6.99,81,CaO,-3.226,3.35,IWI,5,1,450,4,450,1,2,10,270,1,1.67,33,4,69.446,97.856,67.957,[38]
Ni,0.046,9.22,10,None,0,0,0,CeO2,-3.755,6.99,81,CaO,-3.226,3.35,IWI,5,1,450,4,450,1,2,10,280,1,1.67,33,4,73.034,98.189,71.711,[38]
Ni,0.046,9.22,10,None,0,0,0,CeO2,-3.755,6.99,81,CaO,-3.226,3.35,IWI,5,1,450,4,450,1,2,10,290,1,1.67,33,4,76.201,98.299,74.905,[38]
Ni,0.046,9.22,10,None,0,0,0,CeO2,-3.755,6.99,81,CaO,-3.226,3.35,IWI,5,1,450,4,450,1,2,10,300,1,1.67,33,4,76.412,98.299,75.112,[38]
Ni,0.046,9.22,10,None,0,0,0,CeO2,-3.755,6.99,81,CaO,-3.226,3.35,IWI,5,1,450,4,450,1,2,10,320,1,1.67,33,4,75.567,98.189,74.198,[38]
Ni,0.046,9.22,10,None,0,0,0,CeO2,-3.755,6.99,81,CaO,-3.226,3.35,IWI,5,1,450,4,450,1,2,10,350,1,1.67,33,4,75.356,97.856,73.74,[38]
Ni,0.046,9.22,10,None,0,0,0,CeO2,-3.755,6.99,81,CaO,-3.226,3.35,IWI,5,1,450,4,450,1,2,10,400,1,1.67,33,4,74.301,96.192,71.472,[38]
Ni,0.046,9.22,10,None,0,0,0,CeO2,-3.755,6.99,81,CaO,-3.226,3.35,IWI,5,1,450,4,450,1,2,10,450,1,1.67,33,4,71.557,92.532,66.213,[38]
Ni,0.046,9.22,10,None,0,0,0,CeO2,-3.755,6.99,81,MgO,-2.995,3.63,IWI,5,1,450,4,450,1,2,10,230,1,1.67,33,4,1.689,94.418,1.595,[38]
Ni,0.046,9.22,10,None,0,0,0,CeO2,-3.755,6.99,81,MgO,-2.995,3.63,IWI,5,1,450,4,450,1,2,10,240,1,1.67,33,4,2.111,95.97,2.026,[38]
Ni,0.046,9.22,10,None,0,0,0,CeO2,-3.755,6.99,81,MgO,-2.995,3.63,IWI,5,1,450,4,450,1,2,10,250,1,1.67,33,4,6.121,97.523,5.969,[38]
Ni,0.046,9.22,10,None,0,0,0,CeO2,-3.755,6.99,81,MgO,-2.995,3.63,IWI,5,1,450,4,450,1,2,10,260,1,1.67,33,4,14.776,97.967,14.476,[38]
Ni,0.046,9.22,10,None,0,0,0,CeO2,-3.755,6.99,81,MgO,-2.995,3.63,IWI,5,1,450,4,450,1,2,10,270,1,1.67,33,4,44.327,99.298,44.016,[38]
Ni,0.046,9.22,10,None,0,0,0,CeO2,-3.755,6.99,81,MgO,-2.995,3.63,IWI,5,1,450,4,450,1,2,10,280,1,1.67,33,4,50.66,98.854,50.079,[38]
Ni,0.046,9.22,10,None,0,0,0,CeO2,-3.755,6.99,81,MgO,-2.995,3.63,IWI,5,1,450,4,450,1,2,10,290,1,1.67,33,4,58.681,96.858,56.837,[38]
Ni,0.046,9.22,10,None,0,0,0,CeO2,-3.755,6.99,81,MgO,-2.995,3.63,IWI,5,1,450,4,450,1,2,10,300,1,1.67,33,4,63.325,96.969,61.406,[38]
Ni,0.046,9.22,10,None,0,0,0,CeO2,-3.755,6.99,81,MgO,-2.995,3.63,IWI,5,1,450,4,450,1,2,10,320,1,1.67,33,4,69.024,97.523,67.314,[38]
Ni,0.046,9.22,10,None,0,0,0,CeO2,-3.755,6.99,81,MgO,-2.995,3.63,IWI,5,1,450,4,450,1,2,10,350,1,1.67,33,4,70.501,98.078,69.146,[38]
Ni,0.046,9.22,10,None,0,0,0,CeO2,-3.755,6.99,81,MgO,-2.995,3.63,IWI,5,1,450,4,450,1,2,10,400,1,1.67,33,4,70.501,96.636,68.129,[38]
Ni,0.046,9.22,10,None,0,0,0,CeO2,-3.755,6.99,81,MgO,-2.995,3.63,IWI,5,1,450,4,450,1,2,10,450,1,1.67,33,4,66.702,91.534,61.055,[38]
Ni,0.046,9.22,10,None,0,0,0,CeO2,-3.755,6.99,90,None,0,0,IWI,5,1,450,4,450,1,2,10,230,1,1.67,33,4,0.844,93.53,0.789,[38]
Ni,0.046,9.22,10,None,0,0,0,CeO2,-3.755,6.99,90,None,0,0,IWI,5,1,450,4,450,1,2,10,240,1,1.67,33,4,1.266,94.972,1.202,[38]
Ni,0.046,9.22,10,None,0,0,0,CeO2,-3.755,6.99,90,None,0,0,IWI,5,1,450,4,450,1,2,10,250,1,1.67,33,4,3.377,96.969,3.275,[38]
Ni,0.046,9.22,10,None,0,0,0,CeO2,-3.755,6.99,90,None,0,0,IWI,5,1,450,4,450,1,2,10,260,1,1.67,33,4,11.187,97.856,10.947,[38]
Ni,0.046,9.22,10,None,0,0,0,CeO2,-3.755,6.99,90,None,0,0,IWI,5,1,450,4,450,1,2,10,270,1,1.67,33,4,43.483,97.412,42.358,[38]
Ni,0.046,9.22,10,None,0,0,0,CeO2,-3.755,6.99,90,None,0,0,IWI,5,1,450,4,450,1,2,10,280,1,1.67,33,4,57.414,96.303,55.291,[38]
Ni,0.046,9.22,10,None,0,0,0,CeO2,-3.755,6.99,90,None,0,0,IWI,5,1,450,4,450,1,2,10,290,1,1.67,33,4,64.802,97.19,62.981,[38]
Ni,0.046,9.22,10,None,0,0,0,CeO2,-3.755,6.99,90,None,0,0,IWI,5,1,450,4,450,1,2,10,300,1,1.67,33,4,65.224,96.636,63.03,[38]
Ni,0.046,9.22,10,None,0,0,0,CeO2,-3.755,6.99,90,None,0,0,IWI,5,1,450,4,450,1,2,10,320,1,1.67,33,4,65.858,96.747,63.716,[38]
Ni,0.046,9.22,10,None,0,0,0,CeO2,-3.755,6.99,90,None,0,0,IWI,5,1,450,4,450,1,2,10,350,1,1.67,33,4,67.124,95.527,64.122,[38]
Ni,0.046,9.22,10,None,0,0,0,CeO2,-3.755,6.99,90,None,0,0,IWI,5,1,450,4,450,1,2,10,400,1,1.67,33,4,65.646,92.976,61.035,[38]
Ni,0.046,9.22,10,None,0,0,0,CeO2,-3.755,6.99,90,None,0,0,IWI,5,1,450,4,450,1,2,10,450,1,1.67,33,4,63.325,88.096,55.787,[38]
Ni,0.046,9.22,10,None,0,0,0,OCF,0.008,1.94,90,None,0,0,IWI,5,1,200,1,350,1,1,100,180,1,2,0,4,1.961,54.223,1.063,[39]
Ni,0.046,9.22,10,None,0,0,0,OCF,0.008,1.94,90,None,0,0,IWI,5,1,200,1,350,1,1,100,200,1,2,0,4,5.882,58.633,3.449,[39]
Ni,0.046,9.22,10,None,0,0,0,OCF,0.008,1.94,90,None,0,0,IWI,5,1,200,1,350,1,1,100,220,1,2,0,4,13.725,62.594,8.591,[39]
Ni,0.046,9.22,10,None,0,0,0,OCF,0.008,1.94,90,None,0,0,IWI,5,1,200,1,350,1,1,100,240,1,2,0,4,27.451,71.498,19.627,[39]
Ni,0.046,9.22,10,None,0,0,0,OCF,0.008,1.94,90,None,0,0,IWI,5,1,200,1,350,1,1,100,260,1,2,0,4,42.484,87.818,37.309,[39]
Ni,0.046,9.22,10,None,0,0,0,OCF,0.008,1.94,90,None,0,0,IWI,5,1,200,1,350,1,1,100,280,1,2,0,4,52.288,94.7,49.517,[39]
Ni,0.046,9.22,10,None,0,0,0,OCF,0.008,1.94,90,None,0,0,IWI,5,1,200,1,350,1,1,100,300,1,2,0,4,63.399,96.489,61.173,[39]
Ni,0.046,9.22,10,None,0,0,0,OCF,0.008,1.94,90,None,0,0,IWI,5,1,200,1,350,1,1,100,320,1,2,0,4,73.529,96.929,71.271,[39]
Ni,0.046,9.22,10,None,0,0,0,OCF,0.008,1.94,90,None,0,0,IWI,5,1,200,1,350,1,1,100,340,1,2,0,4,72.876,95.346,69.484,[39]
Ni,0.046,9.22,10,None,0,0,0,OCF,0.008,1.94,90,None,0,0,IWI,5,1,200,1,350,1,1,100,360,1,2,0,4,71.242,94.363,67.226,[39]
Ni,0.046,9.22,10,None,0,0,0,OCF,0.008,1.94,90,None,0,0,IWI,5,1,200,1,350,1,1,100,380,1,2,0,4,69.281,90.159,62.463,[39]
Ni,0.046,9.22,12,None,0,0,0,Al2O3,-3.352,3.87,85,ZrO2,-3.755,6.04,WI,5,1,450,5,450,1,1,100,210,1,7.4,0,3.5,1.703,0,0,[40]
Ni,0.046,9.22,12,None,0,0,0,Al2O3,-3.352,3.87,85,ZrO2,-3.755,6.04,WI,5,1,450,5,450,1,1,100,240,1,7.4,0,3.5,6.569,99.056,6.507,[40]
Ni,0.046,9.22,12,None,0,0,0,Al2O3,-3.352,3.87,85,ZrO2,-3.755,6.04,WI,5,1,450,5,450,1,1,100,270,1,7.4,0,3.5,18.735,99.984,18.732,[40]
Ni,0.046,9.22,12,None,0,0,0,Al2O3,-3.352,3.87,85,ZrO2,-3.755,6.04,WI,5,1,450,5,450,1,1,100,300,1,7.4,0,3.5,43.552,99.913,43.514,[40]
Ni,0.046,9.22,12,None,0,0,0,Al2O3,-3.352,3.87,85,ZrO2,-3.755,6.04,WI,5,1,450,5,450,1,1,100,330,1,7.4,0,3.5,64.477,99.729,64.302,[40]
Ni,0.046,9.22,12,None,0,0,0,Al2O3,-3.352,3.87,85,ZrO2,-3.755,6.04,WI,5,1,450,5,450,1,1,100,360,1,7.4,0,3.5,71.046,97.824,69.5,[40]
Ni,0.046,9.22,12,None,0,0,0,Al2O3,-3.352,3.87,73,ZrO2,-3.755,6.04,WI,5,1,450,5,450,1,1,100,180,1,7.4,0,3.5,0,0,0,[40]
Ni,0.046,9.22,12,None,0,0,0,Al2O3,-3.352,3.87,73,ZrO2,-3.755,6.04,WI,5,1,450,5,450,1,1,100,210,1,7.4,0,3.5,0,0,0,[40]
Ni,0.046,9.22,12,None,0,0,0,Al2O3,-3.352,3.87,73,ZrO2,-3.755,6.04,WI,5,1,450,5,450,1,1,100,240,1,7.4,0,3.5,3.989,97.092,3.873,[40]
Ni,0.046,9.22,12,None,0,0,0,Al2O3,-3.352,3.87,73,ZrO2,-3.755,6.04,WI,5,1,450,5,450,1,1,100,270,1,7.4,0,3.5,12.5,99.272,12.409,[40]
Ni,0.046,9.22,12,None,0,0,0,Al2O3,-3.352,3.87,73,ZrO2,-3.755,6.04,WI,5,1,450,5,450,1,1,100,300,1,7.4,0,3.5,27.926,98.965,27.637,[40]
Ni,0.046,9.22,12,None,0,0,0,Al2O3,-3.352,3.87,73,ZrO2,-3.755,6.04,WI,5,1,450,5,450,1,1,100,330,1,7.4,0,3.5,50.266,99.743,50.137,[40]
Ni,0.046,9.22,12,None,0,0,0,Al2O3,-3.352,3.87,73,ZrO2,-3.755,6.04,WI,5,1,450,5,450,1,1,100,360,1,7.4,0,3.5,60.638,99.159,60.128,[40]
Ni,0.046,9.22,12,None,0,0,0,Al2O3,-3.352,3.87,79,ZrO2,-3.755,6.04,WI,5,1,450,5,450,1,1,100,180,1,7.4,0,3.5,0,0,0,[40]
Ni,0.046,9.22,12,None,0,0,0,Al2O3,-3.352,3.87,79,ZrO2,-3.755,6.04,WI,5,1,450,5,450,1,1,100,210,1,7.4,0,3.5,0,0,0,[40]
Ni,0.046,9.22,12,None,0,0,0,Al2O3,-3.352,3.87,79,ZrO2,-3.755,6.04,WI,5,1,450,5,450,1,1,100,240,1,7.4,0,3.5,6.649,88.871,5.909,[40]
Ni,0.046,9.22,12,None,0,0,0,Al2O3,-3.352,3.87,79,ZrO2,-3.755,6.04,WI,5,1,450,5,450,1,1,100,270,1,7.4,0,3.5,14.894,93.575,13.937,[40]
Ni,0.046,9.22,12,None,0,0,0,Al2O3,-3.352,3.87,79,ZrO2,-3.755,6.04,WI,5,1,450,5,450,1,1,100,300,1,7.4,0,3.5,33.777,97.969,33.091,[40]
Ni,0.046,9.22,12,None,0,0,0,Al2O3,-3.352,3.87,79,ZrO2,-3.755,6.04,WI,5,1,450,5,450,1,1,100,330,1,7.4,0,3.5,55.851,98.754,55.155,[40]
Ni,0.046,9.22,12,None,0,0,0,Al2O3,-3.352,3.87,79,ZrO2,-3.755,6.04,WI,5,1,450,5,450,1,1,100,360,1,7.4,0,3.5,63.564,90.103,57.273,[40]
Ni,0.046,9.22,12,None,0,0,0,Al2O3,-3.352,3.87,88,None,0,0,WI,5,1,450,5,450,1,1,100,210,1,7.4,0,3.5,0,0,0,[40]
Ni,0.046,9.22,12,None,0,0,0,Al2O3,-3.352,3.87,88,None,0,0,WI,5,1,450,5,450,1,1,100,240,1,7.4,0,3.5,1.596,95.113,1.518,[40]
Ni,0.046,9.22,12,None,0,0,0,Al2O3,-3.352,3.87,88,None,0,0,WI,5,1,450,5,450,1,1,100,270,1,7.4,0,3.5,2.66,88.308,2.349,[40]
Ni,0.046,9.22,12,None,0,0,0,Al2O3,-3.352,3.87,88,None,0,0,WI,5,1,450,5,450,1,1,100,300,1,7.4,0,3.5,8.511,96.98,8.254,[40]
Ni,0.046,9.22,12,None,0,0,0,Al2O3,-3.352,3.87,88,None,0,0,WI,5,1,450,5,450,1,1,100,330,1,7.4,0,3.5,19.947,98.912,19.73,[40]
Ni,0.046,9.22,12,None,0,0,0,Al2O3,-3.352,3.87,88,None,0,0,WI,5,1,450,5,450,1,1,100,360,1,7.4,0,3.5,42.021,99.99,42.017,[40]
Ni,0.046,9.22,35,Fe,0.148,7.59,5,AX,-2.349758,2.053934627,60,None,0,0,SGP,4,3,700,5,700,1,5,9.1,220,10,6.25,25,4,63.4,99.527,63.1,[41]
Ni,0.046,9.22,35,Zr,0.057,6.52,5,AX,-2.349758,2.053934627,60,None,0,0,SGP,4,3,700,5,700,1,5,9.1,220,10,6.25,25,4,61.6,99.026,61,[41]
Ni,0.046,9.22,40,None,0,0,0,AX,-2.349758,2.053934627,60,None,0,0,SGP,4,3,700,5,700,1,5,9.1,220,10,6.25,25,4,61.1,99.182,60.6,[41]
Ni,0.046,9.22,35,Y,0.098,4.44,5,AX,-2.349758,2.053934627,60,None,0,0,SGP,4,3,700,5,700,1,5,9.1,220,10,6.25,25,4,58.4,99.486,58.1,[41]
Ni,0.046,9.22,35,Mg,0.04,1.81,5,AX,-2.349758,2.053934627,60,None,0,0,SGP,4,3,700,5,700,1,5,9.1,220,10,6.25,25,4,54.2,99.446,53.9,[41]
Ni,0.046,9.22,15,CeO2,-3.755,6.99,2,Al2O3,-3.352,3.87,83,None,0,0,CI,4,3,450,10,500,1,1,100,200,1,4,0,4,3.497,100,3.497,[42]
Ni,0.046,9.22,15,CeO2,-3.755,6.99,2,Al2O3,-3.352,3.87,83,None,0,0,CI,4,3,450,10,500,1,1,100,250,1,4,0,4,22.727,100,22.727,[42]
Ni,0.046,9.22,15,CeO2,-3.755,6.99,2,Al2O3,-3.352,3.87,83,None,0,0,CI,4,3,450,10,500,1,1,100,300,1,4,0,4,70.979,100,70.979,[42]
Ni,0.046,9.22,15,CeO2,-3.755,6.99,2,Al2O3,-3.352,3.87,83,None,0,0,CI,4,3,450,10,500,1,1,100,350,1,4,0,4,85.315,100,85.315,[42]
Ni,0.046,9.22,15,CeO2,-3.755,6.99,2,Al2O3,-3.352,3.87,83,None,0,0,CI,4,3,450,10,500,1,1,100,400,1,4,0,4,83.217,99.215,82.564,[42]
Ni,0.046,9.22,15,CeO2,-3.755,6.99,2,Al2O3,-3.352,3.87,83,None,0,0,CI,4,3,450,10,500,1,1,100,450,1,4,0,4,76.923,98.352,75.655,[42]
Ni,0.046,9.22,15,None,0,0,0,Al2O3,-3.352,3.87,83,None,0,0,CI,4,3,450,10,500,1,1,100,300,1,4,0,4,45.098,100,45.098,[42]
Ni,0.046,9.22,15,CeO2,-3.755,6.99,0.25,Al2O3,-3.352,3.87,83,None,0,0,CI,4,3,450,10,500,1,1,100,300,1,4,0,4,54.575,97.959,53.461,[42]
Ni,0.046,9.22,15,CeO2,-3.755,6.99,0.5,Al2O3,-3.352,3.87,83,None,0,0,CI,4,3,450,10,500,1,1,100,300,1,4,0,4,66.013,99.358,65.589,[42]
Ni,0.046,9.22,15,CeO2,-3.755,6.99,4,Al2O3,-3.352,3.87,81,None,0,0,CI,4,3,450,10,500,1,1,100,300,1,4,0,4,71.895,99.461,71.507,[42]
Ni,0.046,9.22,15,CeO2,-3.755,6.99,6,Al2O3,-3.352,3.87,79,None,0,0,CI,4,3,450,10,500,1,1,100,300,1,4,0,4,68.301,99.256,67.793,[42]
Pd,0.015,11.73,10,None,0,0,0,Al2O3,-3.352,3.87,90,None,0,0,IWI,5,1,500,2,500,1,0.5,15,120,1,0.83,80,3,0,0,0,[43]
Pd,0.015,11.73,10,None,0,0,0,Al2O3,-3.352,3.87,90,None,0,0,IWI,5,1,500,2,500,1,0.5,15,140,1,0.83,80,3,0,0,0,[43]
Pd,0.015,11.73,10,None,0,0,0,Al2O3,-3.352,3.87,90,None,0,0,IWI,5,1,500,2,500,1,0.5,15,160,1,0.83,80,3,0,0,0,[43]
Pd,0.015,11.73,10,None,0,0,0,Al2O3,-3.352,3.87,90,None,0,0,IWI,5,1,500,2,500,1,0.5,15,180,1,0.83,80,3,0.157,73.885,0.116,[43]
Pd,0.015,11.73,10,None,0,0,0,Al2O3,-3.352,3.87,90,None,0,0,IWI,5,1,500,2,500,1,0.5,15,200,1,0.83,80,3,0.472,73.517,0.347,[43]
Pd,0.015,11.73,10,None,0,0,0,Al2O3,-3.352,3.87,90,None,0,0,IWI,5,1,500,2,500,1,0.5,15,220,1,0.83,80,3,1.102,62.976,0.694,[43]
Pd,0.015,11.73,10,None,0,0,0,Al2O3,-3.352,3.87,90,None,0,0,IWI,5,1,500,2,500,1,0.5,15,240,1,0.83,80,3,1.89,73.386,1.387,[43]
Pd,0.015,11.73,10,None,0,0,0,Al2O3,-3.352,3.87,90,None,0,0,IWI,5,1,500,2,500,1,0.5,15,260,1,0.83,80,3,3.15,80.635,2.54,[43]
Pd,0.015,11.73,10,None,0,0,0,Al2O3,-3.352,3.87,90,None,0,0,IWI,5,1,500,2,500,1,0.5,15,280,1,0.83,80,3,5.512,83.89,4.624,[43]
Pd,0.015,11.73,10,None,0,0,0,Al2O3,-3.352,3.87,90,None,0,0,IWI,5,1,500,2,500,1,0.5,15,300,1,0.83,80,3,8.346,90.726,7.572,[43]
Pd,0.015,11.73,10,None,0,0,0,Al2O3,-3.352,3.87,90,None,0,0,IWI,5,1,500,2,500,1,0.5,15,320,1,0.83,80,3,12.598,90.848,11.445,[43]
Pd,0.015,11.73,10,None,0,0,0,Al2O3,-3.352,3.87,90,None,0,0,IWI,5,1,500,2,500,1,0.5,15,340,1,0.83,80,3,17.953,91.762,16.474,[43]
Pd,0.015,11.73,10,None,0,0,0,Al2O3,-3.352,3.87,90,None,0,0,IWI,5,1,500,2,500,1,0.5,15,360,1,0.83,80,3,23.937,90.797,21.734,[43]
Pd,0.015,11.73,10,None,0,0,0,Al2O3,-3.352,3.87,90,None,0,0,IWI,5,1,500,2,500,1,0.5,15,380,1,0.83,80,3,30.236,90.425,27.341,[43]
Pd,0.015,11.73,10,None,0,0,0,Al2O3,-3.352,3.87,90,None,0,0,IWI,5,1,500,2,500,1,0.5,15,400,1,0.83,80,3,36.063,88.318,31.85,[43]
Pd,0.015,11.73,10,None,0,0,0,Al2O3,-3.352,3.87,90,None,0,0,IWI,5,1,500,2,500,1,0.5,15,420,1,0.83,80,3,40.472,85.407,34.566,[43]
Pd,0.015,11.73,10,None,0,0,0,Al2O3,-3.352,3.87,90,None,0,0,IWI,5,1,500,2,500,1,0.5,15,440,1,0.83,80,3,43.465,79.659,34.624,[43]
Pd,0.015,11.73,10,None,0,0,0,Al2O3,-3.352,3.87,90,None,0,0,IWI,5,1,500,2,500,1,0.5,15,460,1,0.83,80,3,45.669,72.145,32.948,[43]
Pd,0.015,11.73,10,None,0,0,0,Al2O3,-3.352,3.87,90,None,0,0,IWI,5,1,500,2,500,1,0.5,15,480,1,0.83,80,3,47.402,63.044,29.884,[43]
Pd,0.015,11.73,10,None,0,0,0,Al2O3,-3.352,3.87,90,None,0,0,IWI,5,1,500,2,500,1,0.5,15,500,1,0.83,80,3,48.346,53.444,25.838,[43]
Pd,0.015,11.73,0.5,None,0,0,0,Al2O3,-3.352,3.87,99.5,None,0,0,IWI,5,1,500,2,500,1,0.5,15,160,1,0.83,80,3,0,0,0,[43]
Pd,0.015,11.73,0.5,None,0,0,0,Al2O3,-3.352,3.87,99.5,None,0,0,IWI,5,1,500,2,500,1,0.5,15,180,1,0.83,80,3,0.157,73.885,0.116,[43]
Pd,0.015,11.73,0.5,None,0,0,0,Al2O3,-3.352,3.87,99.5,None,0,0,IWI,5,1,500,2,500,1,0.5,15,200,1,0.83,80,3,0.157,81.529,0.128,[43]
Pd,0.015,11.73,0.5,None,0,0,0,Al2O3,-3.352,3.87,99.5,None,0,0,IWI,5,1,500,2,500,1,0.5,15,220,1,0.83,80,3,0.472,36.653,0.173,[43]
Pd,0.015,11.73,0.5,None,0,0,0,Al2O3,-3.352,3.87,99.5,None,0,0,IWI,5,1,500,2,500,1,0.5,15,240,1,0.83,80,3,0.945,30.582,0.289,[43]
Pd,0.015,11.73,0.5,None,0,0,0,Al2O3,-3.352,3.87,99.5,None,0,0,IWI,5,1,500,2,500,1,0.5,15,260,1,0.83,80,3,1.575,18.349,0.289,[43]
Pd,0.015,11.73,0.5,None,0,0,0,Al2O3,-3.352,3.87,99.5,None,0,0,IWI,5,1,500,2,500,1,0.5,15,280,1,0.83,80,3,2.52,18.333,0.462,[43]
Pd,0.015,11.73,0.5,None,0,0,0,Al2O3,-3.352,3.87,99.5,None,0,0,IWI,5,1,500,2,500,1,0.5,15,300,1,0.83,80,3,3.78,24.471,0.925,[43]
Pd,0.015,11.73,0.5,None,0,0,0,Al2O3,-3.352,3.87,99.5,None,0,0,IWI,5,1,500,2,500,1,0.5,15,320,1,0.83,80,3,5.512,25.163,1.387,[43]
Pd,0.015,11.73,0.5,None,0,0,0,Al2O3,-3.352,3.87,99.5,None,0,0,IWI,5,1,500,2,500,1,0.5,15,340,1,0.83,80,3,8.031,28.066,2.254,[43]
Pd,0.015,11.73,0.5,None,0,0,0,Al2O3,-3.352,3.87,99.5,None,0,0,IWI,5,1,500,2,500,1,0.5,15,360,1,0.83,80,3,11.024,31.985,3.526,[43]
Pd,0.015,11.73,0.5,None,0,0,0,Al2O3,-3.352,3.87,99.5,None,0,0,IWI,5,1,500,2,500,1,0.5,15,380,1,0.83,80,3,14.488,36.706,5.318,[43]
Pd,0.015,11.73,0.5,None,0,0,0,Al2O3,-3.352,3.87,99.5,None,0,0,IWI,5,1,500,2,500,1,0.5,15,400,1,0.83,80,3,19.213,37.308,7.168,[43]
Pd,0.015,11.73,0.5,None,0,0,0,Al2O3,-3.352,3.87,99.5,None,0,0,IWI,5,1,500,2,500,1,0.5,15,420,1,0.83,80,3,24.094,38.864,9.364,[43]
Pd,0.015,11.73,0.5,None,0,0,0,Al2O3,-3.352,3.87,99.5,None,0,0,IWI,5,1,500,2,500,1,0.5,15,440,1,0.83,80,3,29.449,39.648,11.676,[43]
Pd,0.015,11.73,0.5,None,0,0,0,Al2O3,-3.352,3.87,99.5,None,0,0,IWI,5,1,500,2,500,1,0.5,15,460,1,0.83,80,3,34.646,40.21,13.931,[43]
Pd,0.015,11.73,0.5,None,0,0,0,Al2O3,-3.352,3.87,99.5,None,0,0,IWI,5,1,500,2,500,1,0.5,15,480,1,0.83,80,3,39.213,39.359,15.434,[43]
Pd,0.015,11.73,0.5,None,0,0,0,Al2O3,-3.352,3.87,99.5,None,0,0,IWI,5,1,500,2,500,1,0.5,15,500,1,0.83,80,3,42.362,36.979,15.665,[43]
Pd,0.015,11.73,1,La2O3,3.733,5.9,2.3,NC,0.008,1.94,96.7,None,0,0,IWI,5,1,25,0,300,1,0.5,15,20,1,0.83,80,3,0,0,0,[43]
Pd,0.015,11.73,1,La2O3,3.733,5.9,2.3,NC,0.008,1.94,96.7,None,0,0,IWI,5,1,25,0,300,1,0.5,15,40,1,0.83,80,3,0,0,0,[43]
Pd,0.015,11.73,1,La2O3,3.733,5.9,2.3,NC,0.008,1.94,96.7,None,0,0,IWI,5,1,25,0,300,1,0.5,15,60,1,0.83,80,3,0,0,0,[43]
Pd,0.015,11.73,1,La2O3,3.733,5.9,2.3,NC,0.008,1.94,96.7,None,0,0,IWI,5,1,25,0,300,1,0.5,15,80,1,0.83,80,3,0,0,0,[43]
Pd,0.015,11.73,1,La2O3,3.733,5.9,2.3,NC,0.008,1.94,96.7,None,0,0,IWI,5,1,25,0,300,1,0.5,15,100,1,0.83,80,3,0,0,0,[43]
Pd,0.015,11.73,1,La2O3,3.733,5.9,2.3,NC,0.008,1.94,96.7,None,0,0,IWI,5,1,25,0,300,1,0.5,15,120,1,0.83,80,3,0,0,0,[43]
Pd,0.015,11.73,1,La2O3,3.733,5.9,2.3,NC,0.008,1.94,96.7,None,0,0,IWI,5,1,25,0,300,1,0.5,15,140,1,0.83,80,3,0,0,0,[43]
Pd,0.015,11.73,1,La2O3,3.733,5.9,2.3,NC,0.008,1.94,96.7,None,0,0,IWI,5,1,25,0,300,1,0.5,15,160,1,0.83,80,3,0,0,0,[43]
Pd,0.015,11.73,1,La2O3,3.733,5.9,2.3,NC,0.008,1.94,96.7,None,0,0,IWI,5,1,25,0,300,1,0.5,15,180,1,0.83,80,3,0.109,0,0,[43]
Pd,0.015,11.73,1,La2O3,3.733,5.9,2.3,NC,0.008,1.94,96.7,None,0,0,IWI,5,1,25,0,300,1,0.5,15,200,1,0.83,80,3,0.217,0,0,[43]
Pd,0.015,11.73,1,La2O3,3.733,5.9,2.3,NC,0.008,1.94,96.7,None,0,0,IWI,5,1,25,0,300,1,0.5,15,220,1,0.83,80,3,0.543,0,0,[43]
Pd,0.015,11.73,1,La2O3,3.733,5.9,2.3,NC,0.008,1.94,96.7,None,0,0,IWI,5,1,25,0,300,1,0.5,15,240,1,0.83,80,3,1.196,14.047,0.168,[43]
Pd,0.015,11.73,1,La2O3,3.733,5.9,2.3,NC,0.008,1.94,96.7,None,0,0,IWI,5,1,25,0,300,1,0.5,15,260,1,0.83,80,3,2.174,10.258,0.223,[43]
Pd,0.015,11.73,1,La2O3,3.733,5.9,2.3,NC,0.008,1.94,96.7,None,0,0,IWI,5,1,25,0,300,1,0.5,15,280,1,0.83,80,3,3.37,6.617,0.223,[43]
Pd,0.015,11.73,1,La2O3,3.733,5.9,2.3,NC,0.008,1.94,96.7,None,0,0,IWI,5,1,25,0,300,1,0.5,15,300,1,0.83,80,3,5,5.58,0.279,[43]
Pd,0.015,11.73,1,La2O3,3.733,5.9,2.3,NC,0.008,1.94,96.7,None,0,0,IWI,5,1,25,0,300,1,0.5,15,320,1,0.83,80,3,6.848,4.892,0.335,[43]
Pd,0.015,11.73,1,La2O3,3.733,5.9,2.3,NC,0.008,1.94,96.7,None,0,0,IWI,5,1,25,0,300,1,0.5,15,340,1,0.83,80,3,8.913,5.015,0.447,[43]
Pd,0.015,11.73,1,La2O3,3.733,5.9,2.3,NC,0.008,1.94,96.7,None,0,0,IWI,5,1,25,0,300,1,0.5,15,360,1,0.83,80,3,11.739,4.285,0.503,[43]
Pd,0.015,11.73,1,La2O3,3.733,5.9,2.3,NC,0.008,1.94,96.7,None,0,0,IWI,5,1,25,0,300,1,0.5,15,380,1,0.83,80,3,15.326,4.372,0.67,[43]
Pd,0.015,11.73,1,La2O3,3.733,5.9,2.3,NC,0.008,1.94,96.7,None,0,0,IWI,5,1,25,0,300,1,0.5,15,400,1,0.83,80,3,19.457,3.443,0.67,[43]
Pd,0.015,11.73,1,La2O3,3.733,5.9,2.3,NC,0.008,1.94,96.7,None,0,0,IWI,5,1,25,0,300,1,0.5,15,420,1,0.83,80,3,23.804,2.815,0.67,[43]
Pd,0.015,11.73,1,La2O3,3.733,5.9,2.3,NC,0.008,1.94,96.7,None,0,0,IWI,5,1,25,0,300,1,0.5,15,440,1,0.83,80,3,27.283,2.866,0.782,[43]
Pd,0.015,11.73,1,La2O3,3.733,5.9,2.3,NC,0.008,1.94,96.7,None,0,0,IWI,5,1,25,0,300,1,0.5,15,460,1,0.83,80,3,30.217,2.773,0.838,[43]
Pd,0.015,11.73,1,La2O3,3.733,5.9,2.3,NC,0.008,1.94,96.7,None,0,0,IWI,5,1,25,0,300,1,0.5,15,480,1,0.83,80,3,33.043,2.706,0.894,[43]
Ni,0.046,9.22,15,None,0,0,0,TiO2,-3.316,3.86,85,None,0,0,DP,3,3,400,3,450,1,4,66.7,150,1,25,25,4,10.169,100,10.169,[44]
Ni,0.046,9.22,15,None,0,0,0,TiO2,-3.316,3.86,85,None,0,0,DP,3,3,400,3,450,1,4,66.7,170,1,25,25,4,14.407,100,14.407,[44]
Ni,0.046,9.22,15,None,0,0,0,TiO2,-3.316,3.86,85,None,0,0,DP,3,3,400,3,450,1,4,66.7,200,1,25,25,4,28.249,100,28.249,[44]
Ni,0.046,9.22,15,None,0,0,0,TiO2,-3.316,3.86,85,None,0,0,DP,3,3,400,3,450,1,4,66.7,230,1,25,25,4,62.712,100,62.712,[44]
Ni,0.046,9.22,15,None,0,0,0,TiO2,-3.316,3.86,85,None,0,0,DP,3,3,400,3,450,1,4,66.7,250,1,25,25,4,89.831,100,89.831,[44]
Ni,0.046,9.22,15,None,0,0,0,TiO2,-3.316,3.86,85,None,0,0,DP,3,3,400,3,450,1,4,66.7,280,1,25,25,4,95.48,100,95.48,[44]
Ni,0.046,9.22,15,None,0,0,0,TiO2,-3.316,3.86,85,None,0,0,DP,3,3,400,3,450,1,4,66.7,300,1,25,25,4,94.35,100,94.35,[44]
Ni,0.046,9.22,15,None,0,0,0,TiO2,-3.316,3.86,85,None,0,0,WI,5,1,400,3,450,1,4,66.7,150,1,25,25,4,4.52,100,4.52,[44]
Ni,0.046,9.22,15,None,0,0,0,TiO2,-3.316,3.86,85,None,0,0,WI,5,1,400,3,450,1,4,66.7,200,1,25,25,4,9.605,100,9.605,[44]
Ni,0.046,9.22,15,None,0,0,0,TiO2,-3.316,3.86,85,None,0,0,WI,5,1,400,3,450,1,4,66.7,225,1,25,25,4,15.819,99.049,15.669,[44]
Ni,0.046,9.22,15,None,0,0,0,TiO2,-3.316,3.86,85,None,0,0,WI,5,1,400,3,450,1,4,66.7,250,1,25,25,4,27.119,98.492,26.71,[44]
Ni,0.046,9.22,15,None,0,0,0,TiO2,-3.316,3.86,85,None,0,0,WI,5,1,400,3,450,1,4,66.7,275,1,25,25,4,49.153,97.082,47.719,[44]
Ni,0.046,9.22,15,None,0,0,0,TiO2,-3.316,3.86,85,None,0,0,WI,5,1,400,3,450,1,4,66.7,300,1,25,25,4,75.141,96.852,72.776,[44]
Ni,0.046,9.22,15,None,0,0,0,TiO2,-3.316,3.86,85,None,0,0,WI,5,1,400,3,450,1,4,66.7,320,1,25,25,4,79.661,96.033,76.501,[44]
Ni,0.046,9.22,15,None,0,0,0,TiO2,-3.316,3.86,85,None,0,0,WI,5,1,400,3,450,1,4,66.7,340,1,25,25,4,80.061,95.738,76.649,[44]
Ni,0.046,9.22,60,None,0,0,0,SiO2,-3.04,2.63,40,None,0,0,CP-MSM,3,3,550,2,500,1,2,50,200,1,1,44.5,4,1.765,99.933,1.764,[45]
Ni,0.046,9.22,60,None,0,0,0,SiO2,-3.04,2.63,40,None,0,0,CP-MSM,3,3,550,2,500,1,2,50,250,1,1,44.5,4,15,99.933,14.99,[45]
Ni,0.046,9.22,60,None,0,0,0,SiO2,-3.04,2.63,40,None,0,0,CP-MSM,3,3,550,2,500,1,2,50,300,1,1,44.5,4,52.353,99.329,52.002,[45]
Ni,0.046,9.22,60,None,0,0,0,SiO2,-3.04,2.63,40,None,0,0,CP-MSM,3,3,550,2,500,1,2,50,350,1,1,44.5,4,74.118,98.926,73.322,[45]
Ni,0.046,9.22,60,None,0,0,0,SiO2,-3.04,2.63,40,None,0,0,CP-MSM,3,3,550,2,500,1,2,50,400,1,1,44.5,4,78.235,98.322,76.922,[45]
Ni,0.046,9.22,60,None,0,0,0,SiO2,-3.04,2.63,40,None,0,0,CP-MSM,3,3,550,2,500,1,2,50,450,1,1,44.5,4,72.353,92.886,67.206,[45]
Ni,0.046,9.22,60,None,0,0,0,SiO2,-3.04,2.63,40,None,0,0,CP-MSM,3,3,550,2,500,1,2,50,500,1,1,44.5,4,65.294,81.208,53.024,[45]
Ni,0.046,9.22,62,Mg,0.04,1.81,5,SiO2,-3.04,2.63,33,None,0,0,CP-MSM,3,3,550,2,500,1,2,50,200,1,1,44.5,4,7.647,99.933,7.642,[45]
Ni,0.046,9.22,62,Mg,0.04,1.81,5,SiO2,-3.04,2.63,33,None,0,0,CP-MSM,3,3,550,2,500,1,2,50,250,1,1,44.5,4,69.412,99.933,69.365,[45]
Ni,0.046,9.22,62,Mg,0.04,1.81,5,SiO2,-3.04,2.63,33,None,0,0,CP-MSM,3,3,550,2,500,1,2,50,300,1,1,44.5,4,83.824,99.53,83.43,[45]
Ni,0.046,9.22,62,Mg,0.04,1.81,5,SiO2,-3.04,2.63,33,None,0,0,CP-MSM,3,3,550,2,500,1,2,50,350,1,1,44.5,4,84.118,99.53,83.723,[45]
Ni,0.046,9.22,62,Mg,0.04,1.81,5,SiO2,-3.04,2.63,33,None,0,0,CP-MSM,3,3,550,2,500,1,2,50,400,1,1,44.5,4,78.235,99.329,77.71,[45]
Ni,0.046,9.22,62,Mg,0.04,1.81,5,SiO2,-3.04,2.63,33,None,0,0,CP-MSM,3,3,550,2,500,1,2,50,450,1,1,44.5,4,70.588,95.101,67.13,[45]
Ni,0.046,9.22,62,Mg,0.04,1.81,5,SiO2,-3.04,2.63,33,None,0,0,CP-MSM,3,3,550,2,500,1,2,50,500,1,1,44.5,4,65.294,84.228,54.996,[45]
Ni,0.046,9.22,59,Mg,0.04,1.81,6,SiO2,-3.04,2.63,35,None,0,0,CP-MSM,3,3,550,2,500,1,2,50,200,1,1,44.5,4,17.059,99.933,17.048,[45]
Ni,0.046,9.22,59,Mg,0.04,1.81,6,SiO2,-3.04,2.63,35,None,0,0,CP-MSM,3,3,550,2,500,1,2,50,250,1,1,44.5,4,73.235,99.933,73.186,[45]
Ni,0.046,9.22,59,Mg,0.04,1.81,6,SiO2,-3.04,2.63,35,None,0,0,CP-MSM,3,3,550,2,500,1,2,50,300,1,1,44.5,4,86.471,99.53,86.065,[45]
Ni,0.046,9.22,59,Mg,0.04,1.81,6,SiO2,-3.04,2.63,35,None,0,0,CP-MSM,3,3,550,2,500,1,2,50,350,1,1,44.5,4,85.294,99.53,84.893,[45]
Ni,0.046,9.22,59,Mg,0.04,1.81,6,SiO2,-3.04,2.63,35,None,0,0,CP-MSM,3,3,550,2,500,1,2,50,400,1,1,44.5,4,79.706,97.718,77.887,[45]
Ni,0.046,9.22,59,Mg,0.04,1.81,6,SiO2,-3.04,2.63,35,None,0,0,CP-MSM,3,3,550,2,500,1,2,50,450,1,1,44.5,4,72.353,92.081,66.623,[45]
Ni,0.046,9.22,59,Mg,0.04,1.81,6,SiO2,-3.04,2.63,35,None,0,0,CP-MSM,3,3,550,2,500,1,2,50,500,1,1,44.5,4,65.294,80.805,52.761,[45]
Ni,0.046,9.22,57,Mg,0.04,1.81,8,SiO2,-3.04,2.63,35,None,0,0,CP-MSM,3,3,550,2,500,1,2,50,200,1,1,44.5,4,4.412,99.933,4.409,[45]
Ni,0.046,9.22,57,Mg,0.04,1.81,8,SiO2,-3.04,2.63,35,None,0,0,CP-MSM,3,3,550,2,500,1,2,50,250,1,1,44.5,4,61.765,99.933,61.724,[45]
Ni,0.046,9.22,57,Mg,0.04,1.81,8,SiO2,-3.04,2.63,35,None,0,0,CP-MSM,3,3,550,2,500,1,2,50,300,1,1,44.5,4,79.706,99.53,79.331,[45]
Ni,0.046,9.22,57,Mg,0.04,1.81,8,SiO2,-3.04,2.63,35,None,0,0,CP-MSM,3,3,550,2,500,1,2,50,350,1,1,44.5,4,82.941,99.53,82.551,[45]
Ni,0.046,9.22,57,Mg,0.04,1.81,8,SiO2,-3.04,2.63,35,None,0,0,CP-MSM,3,3,550,2,500,1,2,50,400,1,1,44.5,4,78.824,98.523,77.66,[45]
Ni,0.046,9.22,57,Mg,0.04,1.81,8,SiO2,-3.04,2.63,35,None,0,0,CP-MSM,3,3,550,2,500,1,2,50,450,1,1,44.5,4,73.235,93.691,68.615,[45]
Ni,0.046,9.22,57,Mg,0.04,1.81,8,SiO2,-3.04,2.63,35,None,0,0,CP-MSM,3,3,550,2,500,1,2,50,500,1,1,44.5,4,67.059,82.416,55.267,[45]
Ni,0.046,9.22,47,Mg,0.04,1.81,16,SiO2,-3.04,2.63,37,None,0,0,CP-MSM,3,3,550,2,500,1,2,50,200,1,1,44.5,4,0,0.067,0,[45]
Ni,0.046,9.22,47,Mg,0.04,1.81,16,SiO2,-3.04,2.63,37,None,0,0,CP-MSM,3,3,550,2,500,1,2,50,250,1,1,44.5,4,7.941,99.933,7.936,[45]
Ni,0.046,9.22,47,Mg,0.04,1.81,16,SiO2,-3.04,2.63,37,None,0,0,CP-MSM,3,3,550,2,500,1,2,50,300,1,1,44.5,4,40.588,99.53,40.397,[45]
Ni,0.046,9.22,47,Mg,0.04,1.81,16,SiO2,-3.04,2.63,37,None,0,0,CP-MSM,3,3,550,2,500,1,2,50,350,1,1,44.5,4,67.941,99.128,67.349,[45]
Ni,0.046,9.22,47,Mg,0.04,1.81,16,SiO2,-3.04,2.63,37,None,0,0,CP-MSM,3,3,550,2,500,1,2,50,400,1,1,44.5,4,75.588,95.705,72.341,[45]
Ni,0.046,9.22,47,Mg,0.04,1.81,16,SiO2,-3.04,2.63,37,None,0,0,CP-MSM,3,3,550,2,500,1,2,50,450,1,1,44.5,4,70.882,89.866,63.699,[45]
Ni,0.046,9.22,47,Mg,0.04,1.81,16,SiO2,-3.04,2.63,37,None,0,0,CP-MSM,3,3,550,2,500,1,2,50,500,1,1,44.5,4,64.118,80.604,51.682,[45]
Ni,0.046,9.22,26,Mg,0.04,1.81,34,SiO2,-3.04,2.63,40,None,0,0,CP-MSM,3,3,550,2,500,1,2,50,200,1,1,44.5,4,0,0.067,0,[45]
Ni,0.046,9.22,26,Mg,0.04,1.81,34,SiO2,-3.04,2.63,40,None,0,0,CP-MSM,3,3,550,2,500,1,2,50,250,1,1,44.5,4,0.588,0.067,0,[45]
Ni,0.046,9.22,26,Mg,0.04,1.81,34,SiO2,-3.04,2.63,40,None,0,0,CP-MSM,3,3,550,2,500,1,2,50,300,1,1,44.5,4,5.294,38.923,2.061,[45]
Ni,0.046,9.22,26,Mg,0.04,1.81,34,SiO2,-3.04,2.63,40,None,0,0,CP-MSM,3,3,550,2,500,1,2,50,350,1,1,44.5,4,17.941,48.188,8.645,[45]
Ni,0.046,9.22,26,Mg,0.04,1.81,34,SiO2,-3.04,2.63,40,None,0,0,CP-MSM,3,3,550,2,500,1,2,50,400,1,1,44.5,4,40,63.087,25.235,[45]
Ni,0.046,9.22,26,Mg,0.04,1.81,34,SiO2,-3.04,2.63,40,None,0,0,CP-MSM,3,3,550,2,500,1,2,50,450,1,1,44.5,4,56.765,83.826,47.584,[45]
Ni,0.046,9.22,26,Mg,0.04,1.81,34,SiO2,-3.04,2.63,40,None,0,0,CP-MSM,3,3,550,2,500,1,2,50,500,1,1,44.5,4,62.941,80.201,50.479,[45]
Mg,0.04,1.81,60,None,0,0,0,SiO2,-3.04,2.63,40,None,0,0,CP-MSM,3,3,550,2,500,1,2,50,200,1,1,44.5,4,0,0.067,0,[45]
Mg,0.04,1.81,60,None,0,0,0,SiO2,-3.04,2.63,40,None,0,0,CP-MSM,3,3,550,2,500,1,2,50,250,1,1,44.5,4,0,0.067,0,[45]
Mg,0.04,1.81,60,None,0,0,0,SiO2,-3.04,2.63,40,None,0,0,CP-MSM,3,3,550,2,500,1,2,50,300,1,1,44.5,4,0.882,0.268,0.002,[45]
Mg,0.04,1.81,60,None,0,0,0,SiO2,-3.04,2.63,40,None,0,0,CP-MSM,3,3,550,2,500,1,2,50,350,1,1,44.5,4,4.706,25.638,1.207,[45]
Mg,0.04,1.81,60,None,0,0,0,SiO2,-3.04,2.63,40,None,0,0,CP-MSM,3,3,550,2,500,1,2,50,400,1,1,44.5,4,12.059,25.638,3.092,[45]
Mg,0.04,1.81,60,None,0,0,0,SiO2,-3.04,2.63,40,None,0,0,CP-MSM,3,3,550,2,500,1,2,50,450,1,1,44.5,4,26.471,26.443,7,[45]
Mg,0.04,1.81,60,None,0,0,0,SiO2,-3.04,2.63,40,None,0,0,CP-MSM,3,3,550,2,500,1,2,50,500,1,1,44.5,4,41.765,26.644,11.128,[45]
Ni,0.046,9.22,10,None,0,0,0,Al2O3,-3.352,3.87,90,None,0,0,WI,5,1,450,3,450,1,2,100,200,1,6.67,0,3.5,1.57,100,1.57,[46]
Ni,0.046,9.22,10,None,0,0,0,Al2O3,-3.352,3.87,90,None,0,0,WI,5,1,450,3,450,1,2,100,250,1,6.67,0,3.5,6.278,97.565,6.125,[46]
Ni,0.046,9.22,10,None,0,0,0,Al2O3,-3.352,3.87,90,None,0,0,WI,5,1,450,3,450,1,2,100,300,1,6.67,0,3.5,43.722,96,41.973,[46]
Ni,0.046,9.22,10,None,0,0,0,Al2O3,-3.352,3.87,90,None,0,0,WI,5,1,450,3,450,1,2,100,350,1,6.67,0,3.5,69.507,91.913,63.886,[46]
Ni,0.046,9.22,10,None,0,0,0,Al2O3,-3.352,3.87,90,None,0,0,WI,5,1,450,3,450,1,2,100,400,1,6.67,0,3.5,68.834,90.348,62.19,[46]
Ni,0.046,9.22,10,None,0,0,0,Al2O3,-3.352,3.87,90,None,0,0,WI,5,1,450,3,450,1,2,100,450,1,6.67,0,3.5,66.143,88.435,58.494,[46]
Ni,0.046,9.22,10,None,0,0,0,Al2O3,-3.352,3.87,90,None,0,0,WI,5,1,450,3,450,1,2,100,500,1,6.67,0,3.5,64.798,80.435,52.12,[46]
Ni,0.046,9.22,15,None,0,0,0,Al2O3,-3.352,3.87,85,None,0,0,WI,5,1,450,3,450,1,2,100,200,1,6.67,0,3.5,3.363,100,3.363,[46]
Ni,0.046,9.22,15,None,0,0,0,Al2O3,-3.352,3.87,85,None,0,0,WI,5,1,450,3,450,1,2,100,250,1,6.67,0,3.5,10.762,100,10.762,[46]
Ni,0.046,9.22,15,None,0,0,0,Al2O3,-3.352,3.87,85,None,0,0,WI,5,1,450,3,450,1,2,100,300,1,6.67,0,3.5,46.861,100,46.861,[46]
Ni,0.046,9.22,15,None,0,0,0,Al2O3,-3.352,3.87,85,None,0,0,WI,5,1,450,3,450,1,2,100,350,1,6.67,0,3.5,71.3,99.043,70.618,[46]
Ni,0.046,9.22,15,None,0,0,0,Al2O3,-3.352,3.87,85,None,0,0,WI,5,1,450,3,450,1,2,100,400,1,6.67,0,3.5,71.749,96.609,69.316,[46]
Ni,0.046,9.22,15,None,0,0,0,Al2O3,-3.352,3.87,85,None,0,0,WI,5,1,450,3,450,1,2,100,450,1,6.67,0,3.5,68.834,94.609,65.123,[46]
Ni,0.046,9.22,15,None,0,0,0,Al2O3,-3.352,3.87,85,None,0,0,WI,5,1,450,3,450,1,2,100,500,1,6.67,0,3.5,65.471,85.739,56.134,[46]
Ni,0.046,9.22,20,None,0,0,0,Al2O3,-3.352,3.87,80,None,0,0,WI,5,1,450,3,450,1,2,100,200,1,6.67,0,3.5,7.623,100,7.623,[46]
Ni,0.046,9.22,20,None,0,0,0,Al2O3,-3.352,3.87,80,None,0,0,WI,5,1,450,3,450,1,2,100,250,1,6.67,0,3.5,42.377,100,42.377,[46]
Ni,0.046,9.22,20,None,0,0,0,Al2O3,-3.352,3.87,80,None,0,0,WI,5,1,450,3,450,1,2,100,300,1,6.67,0,3.5,73.991,100,73.991,[46]
Ni,0.046,9.22,20,None,0,0,0,Al2O3,-3.352,3.87,80,None,0,0,WI,5,1,450,3,450,1,2,100,350,1,6.67,0,3.5,77.354,100,77.354,[46]
Ni,0.046,9.22,20,None,0,0,0,Al2O3,-3.352,3.87,80,None,0,0,WI,5,1,450,3,450,1,2,100,400,1,6.67,0,3.5,72.646,98.87,71.825,[46]
Ni,0.046,9.22,20,None,0,0,0,Al2O3,-3.352,3.87,80,None,0,0,WI,5,1,450,3,450,1,2,100,450,1,6.67,0,3.5,69.731,96.522,67.306,[46]
Ni,0.046,9.22,20,None,0,0,0,Al2O3,-3.352,3.87,80,None,0,0,WI,5,1,450,3,450,1,2,100,500,1,6.67,0,3.5,65.695,90.348,59.354,[46]
Ni,0.046,9.22,25,None,0,0,0,Al2O3,-3.352,3.87,75,None,0,0,WI,5,1,450,3,450,1,2,100,200,1,6.67,0,3.5,2.466,100,2.466,[46]
Ni,0.046,9.22,25,None,0,0,0,Al2O3,-3.352,3.87,75,None,0,0,WI,5,1,450,3,450,1,2,100,250,1,6.67,0,3.5,17.265,100,17.265,[46]
Ni,0.046,9.22,25,None,0,0,0,Al2O3,-3.352,3.87,75,None,0,0,WI,5,1,450,3,450,1,2,100,300,1,6.67,0,3.5,64.574,99.304,64.125,[46]
Ni,0.046,9.22,25,None,0,0,0,Al2O3,-3.352,3.87,75,None,0,0,WI,5,1,450,3,450,1,2,100,350,1,6.67,0,3.5,74.888,99.391,74.432,[46]
Ni,0.046,9.22,25,None,0,0,0,Al2O3,-3.352,3.87,75,None,0,0,WI,5,1,450,3,450,1,2,100,400,1,6.67,0,3.5,73.991,98.174,72.64,[46]
Ni,0.046,9.22,25,None,0,0,0,Al2O3,-3.352,3.87,75,None,0,0,WI,5,1,450,3,450,1,2,100,450,1,6.67,0,3.5,70.628,95.913,67.741,[46]
Ni,0.046,9.22,25,None,0,0,0,Al2O3,-3.352,3.87,75,None,0,0,WI,5,1,450,3,450,1,2,100,500,1,6.67,0,3.5,66.143,89.652,59.299,[46]
Ni,0.046,9.22,20,None,0,0,0,Al2O3,-3.352,3.87,80,None,0,0,WI,5,1,550,3,450,1,2,100,200,1,6.67,0,3.5,9.234,100,9.234,[46]
Ni,0.046,9.22,20,None,0,0,0,Al2O3,-3.352,3.87,80,None,0,0,WI,5,1,550,3,450,1,2,100,250,1,6.67,0,3.5,12.838,100,12.838,[46]
Ni,0.046,9.22,20,None,0,0,0,Al2O3,-3.352,3.87,80,None,0,0,WI,5,1,550,3,450,1,2,100,300,1,6.67,0,3.5,28.153,100,28.153,[46]
Ni,0.046,9.22,20,None,0,0,0,Al2O3,-3.352,3.87,80,None,0,0,WI,5,1,550,3,450,1,2,100,350,1,6.67,0,3.5,59.91,96.387,57.745,[46]
Ni,0.046,9.22,20,None,0,0,0,Al2O3,-3.352,3.87,80,None,0,0,WI,5,1,550,3,450,1,2,100,400,1,6.67,0,3.5,71.396,95.226,67.988,[46]
Ni,0.046,9.22,20,None,0,0,0,Al2O3,-3.352,3.87,80,None,0,0,WI,5,1,550,3,450,1,2,100,450,1,6.67,0,3.5,69.369,95.097,65.968,[46]
Ni,0.046,9.22,20,None,0,0,0,Al2O3,-3.352,3.87,80,None,0,0,WI,5,1,550,3,450,1,2,100,500,1,6.67,0,3.5,67.342,89.29,60.13,[46]
Ni,0.046,9.22,20,None,0,0,0,Al2O3,-3.352,3.87,80,None,0,0,WI,5,1,650,3,450,1,2,100,200,1,6.67,0,3.5,9.234,100,9.234,[46]
Ni,0.046,9.22,20,None,0,0,0,Al2O3,-3.352,3.87,80,None,0,0,WI,5,1,650,3,450,1,2,100,250,1,6.67,0,3.5,9.234,100,9.234,[46]
Ni,0.046,9.22,20,None,0,0,0,Al2O3,-3.352,3.87,80,None,0,0,WI,5,1,650,3,450,1,2,100,300,1,6.67,0,3.5,9.009,100,9.009,[46]
Ni,0.046,9.22,20,None,0,0,0,Al2O3,-3.352,3.87,80,None,0,0,WI,5,1,650,3,450,1,2,100,350,1,6.67,0,3.5,16.892,100,16.892,[46]
Ni,0.046,9.22,20,None,0,0,0,Al2O3,-3.352,3.87,80,None,0,0,WI,5,1,650,3,450,1,2,100,400,1,6.67,0,3.5,28.153,76.129,21.433,[46]
Ni,0.046,9.22,20,None,0,0,0,Al2O3,-3.352,3.87,80,None,0,0,WI,5,1,650,3,450,1,2,100,450,1,6.67,0,3.5,49.324,73.548,36.277,[46]
Ni,0.046,9.22,20,None,0,0,0,Al2O3,-3.352,3.87,80,None,0,0,WI,5,1,650,3,450,1,2,100,500,1,6.67,0,3.5,62.613,65.161,40.799,[46]
Ni,0.046,9.22,20,None,0,0,0,Al2O3,-3.352,3.87,80,None,0,0,WI,5,1,450,3,450,1,2,100,350,1,10,0,3.5,83.656,100,83.656,[46]
Ni,0.046,9.22,20,None,0,0,0,Al2O3,-3.352,3.87,80,None,0,0,WI,5,1,450,3,450,1,2,100,350,1,5,0,3.5,71.308,100,71.308,[46]
Ni,0.046,9.22,20,None,0,0,0,Al2O3,-3.352,3.87,80,None,0,0,WI,5,1,450,3,450,1,2,100,350,1,4,0,3.5,70.581,100,70.581,[46]
Ni,0.046,9.22,20,None,0,0,0,Al2O3,-3.352,3.87,80,None,0,0,WI,5,1,450,3,450,1,2,100,350,1,3.33,0,3.5,69.007,100,69.007,[46]
Ni,0.046,9.22,20,None,0,0,0,B,0.02,2.32,80,None,0,0,CI,4,3,400,5,550,1,1,100,260,1,2,25,4,1.351,87.417,1.181,[47]
Ni,0.046,9.22,20,None,0,0,0,B,0.02,2.32,80,None,0,0,CI,4,3,400,5,550,1,1,100,280,1,2,25,4,3.784,99.498,3.765,[47]
Ni,0.046,9.22,20,None,0,0,0,B,0.02,2.32,80,None,0,0,CI,4,3,400,5,550,1,1,100,300,1,2,25,4,11.081,98.565,10.922,[47]
Ni,0.046,9.22,20,None,0,0,0,B,0.02,2.32,80,None,0,0,CI,4,3,400,5,550,1,1,100,320,1,2,25,4,18.649,97.925,18.262,[47]
Ni,0.046,9.22,20,None,0,0,0,B,0.02,2.32,80,None,0,0,CI,4,3,400,5,550,1,1,100,340,1,2,25,4,35.405,96.08,34.017,[47]
Ni,0.046,9.22,20,None,0,0,0,B,0.02,2.32,80,None,0,0,CI,4,3,400,5,550,1,1,100,360,1,2,25,4,55.405,93.134,51.601,[47]
Ni,0.046,9.22,20,None,0,0,0,B,0.02,2.32,80,None,0,0,CI,4,3,400,5,550,1,1,100,380,1,2,25,4,73.243,77.475,56.745,[47]
Ni,0.046,9.22,20,None,0,0,0,B,0.02,2.32,80,None,0,0,CI,4,3,400,5,550,1,1,100,400,1,2,25,4,74.324,89.178,66.281,[47]
Ni,0.046,9.22,20,None,0,0,0,B,0.02,2.32,80,None,0,0,CI,4,3,400,5,550,1,1,100,420,1,2,25,4,75.946,88.026,66.852,[47]
Ni,0.046,9.22,20,None,0,0,0,B,0.02,2.32,80,None,0,0,CI,4,3,400,5,550,1,1,100,450,1,2,25,4,74.324,85.562,63.593,[47]
Ni,0.046,9.22,20,None,0,0,0,B,0.02,2.32,80,None,0,0,CI,4,3,400,5,550,1,1,100,500,1,2,25,4,67.027,76.678,51.395,[47]
Ni,0.046,9.22,20,None,0,0,0,B,0.02,2.32,80,None,0,0,CI,4,3,400,5,550,1,1,100,550,1,2,25,4,62.432,63.075,39.379,[47]
Ni,0.046,9.22,20,VOx,0.247,6.2,3,B,0.02,2.32,77,None,0,0,CI,4,3,400,5,550,1,1,100,260,1,2,25,4,18.378,98.999,18.194,[47]
Ni,0.046,9.22,20,VOx,0.247,6.2,3,B,0.02,2.32,77,None,0,0,CI,4,3,400,5,550,1,1,100,280,1,2,25,4,35.946,97.499,35.047,[47]
Ni,0.046,9.22,20,VOx,0.247,6.2,3,B,0.02,2.32,77,None,0,0,CI,4,3,400,5,550,1,1,100,300,1,2,25,4,57.838,98.902,57.203,[47]
Ni,0.046,9.22,20,VOx,0.247,6.2,3,B,0.02,2.32,77,None,0,0,CI,4,3,400,5,550,1,1,100,320,1,2,25,4,72.703,99.092,72.043,[47]
Ni,0.046,9.22,20,VOx,0.247,6.2,3,B,0.02,2.32,77,None,0,0,CI,4,3,400,5,550,1,1,100,340,1,2,25,4,81.351,99.38,80.847,[47]
Ni,0.046,9.22,20,VOx,0.247,6.2,3,B,0.02,2.32,77,None,0,0,CI,4,3,400,5,550,1,1,100,360,1,2,25,4,86.486,98.794,85.443,[47]
Ni,0.046,9.22,20,VOx,0.247,6.2,3,B,0.02,2.32,77,None,0,0,CI,4,3,400,5,550,1,1,100,380,1,2,25,4,88.919,98.172,87.294,[47]
Ni,0.046,9.22,20,VOx,0.247,6.2,3,B,0.02,2.32,77,None,0,0,CI,4,3,400,5,550,1,1,100,400,1,2,25,4,88.378,98.798,87.316,[47]
Ni,0.046,9.22,20,VOx,0.247,6.2,3,B,0.02,2.32,77,None,0,0,CI,4,3,400,5,550,1,1,100,420,1,2,25,4,86.486,98.661,85.328,[47]
Ni,0.046,9.22,20,VOx,0.247,6.2,3,B,0.02,2.32,77,None,0,0,CI,4,3,400,5,550,1,1,100,450,1,2,25,4,82.973,97.147,80.606,[47]
Ni,0.046,9.22,20,VOx,0.247,6.2,3,B,0.02,2.32,77,None,0,0,CI,4,3,400,5,550,1,1,100,500,1,2,25,4,76.757,89.122,68.407,[47]
Ni,0.046,9.22,20,VOx,0.247,6.2,3,B,0.02,2.32,77,None,0,0,CI,4,3,400,5,550,1,1,100,550,1,2,25,4,68.919,70.674,48.708,[47]
Ni,0.046,9.22,20,VOx,0.247,6.2,5,B,0.02,2.32,75,None,0,0,CI,4,3,400,5,550,1,1,100,260,1,2,25,4,5.135,97.819,5.023,[47]
Ni,0.046,9.22,20,VOx,0.247,6.2,5,B,0.02,2.32,75,None,0,0,CI,4,3,400,5,550,1,1,100,280,1,2,25,4,11.081,95.064,10.534,[47]
Ni,0.046,9.22,20,VOx,0.247,6.2,5,B,0.02,2.32,75,None,0,0,CI,4,3,400,5,550,1,1,100,300,1,2,25,4,23.784,97.456,23.179,[47]
Ni,0.046,9.22,20,VOx,0.247,6.2,5,B,0.02,2.32,75,None,0,0,CI,4,3,400,5,550,1,1,100,320,1,2,25,4,42.432,97.792,41.495,[47]
Ni,0.046,9.22,20,VOx,0.247,6.2,5,B,0.02,2.32,75,None,0,0,CI,4,3,400,5,550,1,1,100,340,1,2,25,4,60,97.245,58.347,[47]
Ni,0.046,9.22,20,VOx,0.247,6.2,5,B,0.02,2.32,75,None,0,0,CI,4,3,400,5,550,1,1,100,360,1,2,25,4,70.811,97.671,69.162,[47]
Ni,0.046,9.22,20,VOx,0.247,6.2,5,B,0.02,2.32,75,None,0,0,CI,4,3,400,5,550,1,1,100,380,1,2,25,4,77.838,98.049,76.319,[47]
Ni,0.046,9.22,20,VOx,0.247,6.2,5,B,0.02,2.32,75,None,0,0,CI,4,3,400,5,550,1,1,100,400,1,2,25,4,81.892,98.808,80.916,[47]
Ni,0.046,9.22,20,VOx,0.247,6.2,5,B,0.02,2.32,75,None,0,0,CI,4,3,400,5,550,1,1,100,420,1,2,25,4,83.784,98.131,82.218,[47]
Ni,0.046,9.22,20,VOx,0.247,6.2,5,B,0.02,2.32,75,None,0,0,CI,4,3,400,5,550,1,1,100,450,1,2,25,4,82.973,96.486,80.057,[47]
Ni,0.046,9.22,20,VOx,0.247,6.2,5,B,0.02,2.32,75,None,0,0,CI,4,3,400,5,550,1,1,100,500,1,2,25,4,75.946,89.831,68.223,[47]
Ni,0.046,9.22,20,VOx,0.247,6.2,5,B,0.02,2.32,75,None,0,0,CI,4,3,400,5,550,1,1,100,550,1,2,25,4,67.838,71.262,48.343,[47]
Ni,0.046,9.22,20,VOx,0.247,6.2,8,B,0.02,2.32,72,None,0,0,CI,4,3,400,5,550,1,1,100,260,1,2,25,4,6.486,91.551,5.938,[47]
Ni,0.046,9.22,20,VOx,0.247,6.2,8,B,0.02,2.32,72,None,0,0,CI,4,3,400,5,550,1,1,100,280,1,2,25,4,10.27,99.007,10.168,[47]
Ni,0.046,9.22,20,VOx,0.247,6.2,8,B,0.02,2.32,72,None,0,0,CI,4,3,400,5,550,1,1,100,300,1,2,25,4,21.622,97.891,21.166,[47]
Ni,0.046,9.22,20,VOx,0.247,6.2,8,B,0.02,2.32,72,None,0,0,CI,4,3,400,5,550,1,1,100,320,1,2,25,4,37.568,98.765,37.104,[47]
Ni,0.046,9.22,20,VOx,0.247,6.2,8,B,0.02,2.32,72,None,0,0,CI,4,3,400,5,550,1,1,100,340,1,2,25,4,54.865,98.343,53.956,[47]
Ni,0.046,9.22,20,VOx,0.247,6.2,8,B,0.02,2.32,72,None,0,0,CI,4,3,400,5,550,1,1,100,360,1,2,25,4,68.378,98.472,67.333,[47]
Ni,0.046,9.22,20,VOx,0.247,6.2,8,B,0.02,2.32,72,None,0,0,CI,4,3,400,5,550,1,1,100,380,1,2,25,4,76.486,98.346,75.221,[47]
Ni,0.046,9.22,20,VOx,0.247,6.2,8,B,0.02,2.32,72,None,0,0,CI,4,3,400,5,550,1,1,100,400,1,2,25,4,80.811,98.998,80.001,[47]
