Repository: Pcuchulu/CH4-CatalystML-Thermo

# CH4-CatalystML-Thermo

## Fine-Tuned Model

This repository contains a fine-tuned machine learning model for catalyst analysis and thermodynamic predictions related to CH₄ production.

### Ingredients:
- **Python** (Flask for backend)
- **Flutter** (for front-end)
- **Machine Learning model** (fine-tuned)

File: SI.csv (part 6 of 9)
Active component type,Active component type formation energy,Active component type density,Active component content (wt percent),Promoter type,Promoter type formation energy,Promoter type density,Promoter content (wt percent),Support a type,Support a type formation energy,Support a type density,Support a content (wt percent),Support b type,Support b type formation energy,Support b type density,Preparation method,Preparation Scalability,Preparation cost,Calcination Temperature (C),Calcination time (h),Reduction Temperature (C),Reduction Pressure (bar),Reduction time (h),Reduced hydrogen content (vol percent),Temperature (C),Pressure (bar),Weight hourly space velocity [mgcat/(min·ml)],Content of inert components in raw materials (vol percent),h2/co2 ratio (mol/mol),co2 conversion ratio (percent),ch4 selectivity (percent),ch4 yield (percent),Reference
Ni,0.046,9.22,20,VOx,0.247,6.2,8,B,0.02,2.32,72,None,0,0,CI,4,3,400,5,550,1,1,100,420,1,2,25,4,82.973,98.87,82.035,[47]
Ni,0.046,9.22,20,VOx,0.247,6.2,8,B,0.02,2.32,72,None,0,0,CI,4,3,400,5,550,1,1,100,450,1,2,25,4,81.892,97.536,79.874,[47]
Ni,0.046,9.22,20,VOx,0.247,6.2,8,B,0.02,2.32,72,None,0,0,CI,4,3,400,5,550,1,1,100,500,1,2,25,4,76.757,89.837,68.956,[47]
Ni,0.046,9.22,20,VOx,0.247,6.2,8,B,0.02,2.32,72,None,0,0,CI,4,3,400,5,550,1,1,100,550,1,2,25,4,66.216,71.901,47.61,[47]
Ni,0.046,9.22,12,None,0,0,0,Al2O3,-3.352,3.87,88,None,0,0,IWI,5,1,450,4,700,1,6,100,190,9.6,5,0,3,81.2,99.653,80.918,[48]
Ni,0.046,9.22,12,None,0,0,0,Al2O3,-3.352,3.87,88,None,0,0,IWI,5,1,450,4,700,1,6,100,170,9.6,5,0,3,77.136,99.072,76.42,[48]
Ni,0.046,9.22,12,None,0,0,0,Al2O3,-3.352,3.87,88,None,0,0,IWI,5,1,450,4,700,1,6,100,180,9.6,5,0,3,79.648,99.301,79.091,[48]
Ni,0.046,9.22,12,None,0,0,0,Al2O3,-3.352,3.87,88,None,0,0,IWI,5,1,450,4,700,1,6,100,200,9.6,5,0,3,80.151,99.552,79.792,[48]
Ni,0.046,9.22,12,None,0,0,0,Al2O3,-3.352,3.87,88,None,0,0,IWI,5,1,450,4,700,1,6,100,210,9.6,5,0,3,79.397,99.717,79.172,[48]
Ni,0.046,9.22,37,None,0,0,0,MgO,-2.995,3.63,43,Al2O3,-3.352,3.87,CP,4,3,400,3,500,1,4,10,110,1,12.5,25,4,0.532,99.406,0.529,[49]
Ni,0.046,9.22,37,None,0,0,0,MgO,-2.995,3.63,43,Al2O3,-3.352,3.87,CP,4,3,400,3,500,1,4,10,150,1,12.5,25,4,9.043,99.406,8.989,[49]
Ni,0.046,9.22,37,None,0,0,0,MgO,-2.995,3.63,43,Al2O3,-3.352,3.87,CP,4,3,400,3,500,1,4,10,170,1,12.5,25,4,18.883,99.406,18.771,[49]
Ni,0.046,9.22,37,None,0,0,0,MgO,-2.995,3.63,43,Al2O3,-3.352,3.87,CP,4,3,400,3,500,1,4,10,200,1,12.5,25,4,57.447,99.438,57.124,[49]
Ni,0.046,9.22,37,None,0,0,0,MgO,-2.995,3.63,43,Al2O3,-3.352,3.87,CP,4,3,400,3,500,1,4,10,230,1,12.5,25,4,87.766,99.344,87.19,[49]
Ni,0.046,9.22,37,None,0,0,0,MgO,-2.995,3.63,43,Al2O3,-3.352,3.87,CP,4,3,400,3,500,1,4,10,250,1,12.5,25,4,95.745,99.344,95.117,[49]
Ni,0.046,9.22,37,None,0,0,0,MgO,-2.995,3.63,43,Al2O3,-3.352,3.87,CP,4,3,400,3,500,1,4,10,275,1,12.5,25,4,94.947,99.281,94.264,[49]
Ni,0.046,9.22,37,None,0,0,0,MgO,-2.995,3.63,63,None,0,0,WI,5,1,400,3,500,1,4,10,110,1,12.5,25,4,0.532,91.875,0.489,[49]
Ni,0.046,9.22,37,None,0,0,0,MgO,-2.995,3.63,63,None,0,0,WI,5,1,400,3,500,1,4,10,150,1,12.5,25,4,2.128,91.813,1.954,[49]
Ni,0.046,9.22,37,None,0,0,0,MgO,-2.995,3.63,63,None,0,0,WI,5,1,400,3,500,1,4,10,170,1,12.5,25,4,5.851,91.844,5.374,[49]
Ni,0.046,9.22,37,None,0,0,0,MgO,-2.995,3.63,63,None,0,0,WI,5,1,400,3,500,1,4,10,195,1,12.5,25,4,10.638,91.844,9.77,[49]
Ni,0.046,9.22,37,None,0,0,0,MgO,-2.995,3.63,63,None,0,0,WI,5,1,400,3,500,1,4,10,220,1,12.5,25,4,18.085,91.813,16.604,[49]
Ni,0.046,9.22,37,None,0,0,0,MgO,-2.995,3.63,63,None,0,0,WI,5,1,400,3,500,1,4,10,240,1,12.5,25,4,28.723,91.781,26.362,[49]
Ni,0.046,9.22,37,None,0,0,0,MgO,-2.995,3.63,63,None,0,0,WI,5,1,400,3,500,1,4,10,270,1,12.5,25,4,57.181,91.75,52.464,[49]
Ni,0.046,9.22,37,None,0,0,0,MgO,-2.995,3.63,63,None,0,0,WI,5,1,400,3,500,1,4,10,300,1,12.5,25,4,81.117,91.75,74.425,[49]
Ni,0.046,9.22,37,None,0,0,0,MgO,-2.995,3.63,63,None,0,0,WI,5,1,400,3,500,1,4,10,320,1,12.5,25,4,86.702,91.625,79.441,[49]
Ni,0.046,9.22,37,None,0,0,0,MgO,-2.995,3.63,63,None,0,0,WI,5,1,400,3,500,1,4,10,345,1,12.5,25,4,88.032,91.5,80.549,[49]
Ni,0.046,9.22,37,None,0,0,0,MgO,-2.995,3.63,63,None,0,0,WI,5,1,400,3,500,1,4,10,370,1,12.5,25,4,85.106,90.719,77.207,[49]
Ni,0.046,9.22,37,None,0,0,0,Al2O3,-3.352,3.87,63,None,0,0,WI,5,1,400,3,500,1,4,10,110,1,12.5,25,4,0.532,84.438,0.449,[49]
Ni,0.046,9.22,37,None,0,0,0,Al2O3,-3.352,3.87,63,None,0,0,WI,5,1,400,3,500,1,4,10,145,1,12.5,25,4,0.532,84.375,0.449,[49]
Ni,0.046,9.22,37,None,0,0,0,Al2O3,-3.352,3.87,63,None,0,0,WI,5,1,400,3,500,1,4,10,170,1,12.5,25,4,1.064,84.375,0.898,[49]
Ni,0.046,9.22,37,None,0,0,0,Al2O3,-3.352,3.87,63,None,0,0,WI,5,1,400,3,500,1,4,10,200,1,12.5,25,4,3.723,84.375,3.141,[49]
Ni,0.046,9.22,37,None,0,0,0,Al2O3,-3.352,3.87,63,None,0,0,WI,5,1,400,3,500,1,4,10,230,1,12.5,25,4,7.713,84.375,6.508,[49]
Ni,0.046,9.22,37,None,0,0,0,Al2O3,-3.352,3.87,63,None,0,0,WI,5,1,400,3,500,1,4,10,255,1,12.5,25,4,14.362,84.313,12.109,[49]
Ni,0.046,9.22,37,None,0,0,0,Al2O3,-3.352,3.87,63,None,0,0,WI,5,1,400,3,500,1,4,10,280,1,12.5,25,4,28.723,84.313,24.217,[49]
Ni,0.046,9.22,37,None,0,0,0,Al2O3,-3.352,3.87,63,None,0,0,WI,5,1,400,3,500,1,4,10,305,1,12.5,25,4,48.67,84.156,40.959,[49]
Ni,0.046,9.22,37,None,0,0,0,Al2O3,-3.352,3.87,63,None,0,0,WI,5,1,400,3,500,1,4,10,330,1,12.5,25,4,73.67,84.094,61.952,[49]
Ni,0.046,9.22,37,None,0,0,0,Al2O3,-3.352,3.87,63,None,0,0,WI,5,1,400,3,500,1,4,10,350,1,12.5,25,4,78.191,83.844,65.558,[49]
Ni,0.046,9.22,37,None,0,0,0,Al2O3,-3.352,3.87,63,None,0,0,WI,5,1,400,3,500,1,4,10,370,1,12.5,25,4,74.734,83,62.029,[49]
Ru,0.131,12.32,5,None,0,0,0,Al2O3,-3.352,3.87,95,None,0,0,IWI,5,1,500,6.33,425,1,1,50,225,1,4.167,80,3,4.199,96,4.031,[50]
Ru,0.131,12.32,5,None,0,0,0,Al2O3,-3.352,3.87,95,None,0,0,IWI,5,1,500,6.33,425,1,1,50,250,1,4.167,80,3,8.398,96.246,8.083,[50]
Ru,0.131,12.32,5,None,0,0,0,Al2O3,-3.352,3.87,95,None,0,0,IWI,5,1,500,6.33,425,1,1,50,275,1,4.167,80,3,15.912,96.246,15.315,[50]
Ru,0.131,12.32,5,None,0,0,0,Al2O3,-3.352,3.87,95,None,0,0,IWI,5,1,500,6.33,425,1,1,50,300,1,4.167,80,3,28.729,96.123,27.615,[50]
Ru,0.131,12.32,5,None,0,0,0,Al2O3,-3.352,3.87,95,None,0,0,IWI,5,1,500,6.33,425,1,1,50,325,1,4.167,80,3,46.851,96.123,45.035,[50]
Ru,0.131,12.32,5,None,0,0,0,Al2O3,-3.352,3.87,95,None,0,0,IWI,5,1,500,6.33,425,1,1,50,350,1,4.167,80,3,58.122,96.985,56.37,[50]
Ru,0.131,12.32,5,None,0,0,0,Al2O3,-3.352,3.87,95,None,0,0,IWI,5,1,500,6.33,425,1,1,50,375,1,4.167,80,3,60.773,96.615,58.716,[50]
Ru,0.131,12.32,5,None,0,0,0,Al2O3,-3.352,3.87,95,None,0,0,IWI,5,1,500,6.33,425,1,1,50,400,1,4.167,80,3,58.785,95.138,55.927,[50]
Ru,0.131,12.32,5,None,0,0,0,NC,0.008,1.94,95,None,0,0,IWI,5,1,500,6.33,425,1,1,50,225,1,4.167,80,3,2.431,78.277,1.903,[50]
Ru,0.131,12.32,5,None,0,0,0,NC,0.008,1.94,95,None,0,0,IWI,5,1,500,6.33,425,1,1,50,250,1,4.167,80,3,3.904,80,3.123,[50]
Ru,0.131,12.32,5,None,0,0,0,NC,0.008,1.94,95,None,0,0,IWI,5,1,500,6.33,425,1,1,50,275,1,4.167,80,3,13.112,86.154,11.297,[50]
Ru,0.131,12.32,5,None,0,0,0,NC,0.008,1.94,95,None,0,0,IWI,5,1,500,6.33,425,1,1,50,300,1,4.167,80,3,28.029,93.046,26.08,[50]
Ru,0.131,12.32,5,None,0,0,0,NC,0.008,1.94,95,None,0,0,IWI,5,1,500,6.33,425,1,1,50,325,1,4.167,80,3,46.63,96.615,45.052,[50]
Ru,0.131,12.32,5,None,0,0,0,NC,0.008,1.94,95,None,0,0,IWI,5,1,500,6.33,425,1,1,50,350,1,4.167,80,3,57.311,97.846,56.077,[50]
Ru,0.131,12.32,5,None,0,0,0,NC,0.008,1.94,95,None,0,0,IWI,5,1,500,6.33,425,1,1,50,375,1,4.167,80,3,61.363,96.369,59.135,[50]
Ru,0.131,12.32,5,None,0,0,0,NC,0.008,1.94,95,None,0,0,IWI,5,1,500,6.33,425,1,1,50,400,1,4.167,80,3,59.153,95.138,56.277,[50]
Ni,0.046,9.22,15,None,0,0,0,Al2O3,-3.352,3.87,85,None,0,0,IWI,5,1,500,4,500,1,2,50,250,1,1.25,10,4,3.662,99.887,3.658,[51]
Ni,0.046,9.22,15,None,0,0,0,Al2O3,-3.352,3.87,85,None,0,0,IWI,5,1,500,4,500,1,2,50,300,1,1.25,10,4,23.146,99.826,23.106,[51]
Ni,0.046,9.22,15,None,0,0,0,Al2O3,-3.352,3.87,85,None,0,0,IWI,5,1,500,4,500,1,2,50,350,1,1.25,10,4,67.042,98.576,66.087,[51]
Ni,0.046,9.22,15,None,0,0,0,Al2O3,-3.352,3.87,85,None,0,0,IWI,5,1,500,4,500,1,2,50,400,1,1.25,10,4,79.249,99.129,78.559,[51]
Ni,0.046,9.22,15,None,0,0,0,Al2O3,-3.352,3.87,85,None,0,0,IWI,5,1,500,4,500,1,2,50,450,1,1.25,10,4,83.239,99.068,82.463,[51]
Ni,0.046,9.22,15,None,0,0,0,Al2O3,-3.352,3.87,85,None,0,0,IWI,5,1,500,4,500,1,2,50,500,1,1.25,10,4,79.718,97.408,77.652,[51]
Ni,0.046,9.22,15,Mn,0.421,8.74,0.86,Al2O3,-3.352,3.87,84.14,None,0,0,IWI,5,1,500,4,500,1,2,50,250,1,1.25,10,4,5.54,99.887,5.534,[51]
Ni,0.046,9.22,15,Mn,0.421,8.74,0.86,Al2O3,-3.352,3.87,84.14,None,0,0,IWI,5,1,500,4,500,1,2,50,300,1,1.25,10,4,56.009,99.826,55.912,[51]
Ni,0.046,9.22,15,Mn,0.421,8.74,0.86,Al2O3,-3.352,3.87,84.14,None,0,0,IWI,5,1,500,4,500,1,2,50,350,1,1.25,10,4,75.258,99.109,74.587,[51]
Ni,0.046,9.22,15,Mn,0.421,8.74,0.86,Al2O3,-3.352,3.87,84.14,None,0,0,IWI,5,1,500,4,500,1,2,50,400,1,1.25,10,4,83.474,99.293,82.884,[51]
Ni,0.046,9.22,15,Mn,0.421,8.74,0.86,Al2O3,-3.352,3.87,84.14,None,0,0,IWI,5,1,500,4,500,1,2,50,450,1,1.25,10,4,83.474,99.191,82.799,[51]
Ni,0.046,9.22,15,Mn,0.421,8.74,0.86,Al2O3,-3.352,3.87,84.14,None,0,0,IWI,5,1,500,4,500,1,2,50,500,1,1.25,10,4,64.695,96.875,62.673,[51]
Ni,0.046,9.22,15,Mn,0.421,8.74,1.71,Al2O3,-3.352,3.87,83.29,None,0,0,IWI,5,1,500,4,500,1,2,50,250,1,1.25,10,4,7.887,99.887,7.878,[51]
Ni,0.046,9.22,15,Mn,0.421,8.74,1.71,Al2O3,-3.352,3.87,83.29,None,0,0,IWI,5,1,500,4,500,1,2,50,300,1,1.25,10,4,66.103,99.826,65.988,[51]
Ni,0.046,9.22,15,Mn,0.421,8.74,1.71,Al2O3,-3.352,3.87,83.29,None,0,0,IWI,5,1,500,4,500,1,2,50,350,1,1.25,10,4,79.718,99.969,79.693,[51]
Ni,0.046,9.22,15,Mn,0.421,8.74,1.71,Al2O3,-3.352,3.87,83.29,None,0,0,IWI,5,1,500,4,500,1,2,50,400,1,1.25,10,4,85.117,99.785,84.934,[51]
Ni,0.046,9.22,15,Mn,0.421,8.74,1.71,Al2O3,-3.352,3.87,83.29,None,0,0,IWI,5,1,500,4,500,1,2,50,500,1,1.25,10,4,77.136,98.781,76.196,[51]
Ni,0.046,9.22,15,Mn,0.421,8.74,1.71,Al2O3,-3.352,3.87,83.29,None,0,0,IWI,5,1,500,4,500,1,2,50,550,1,1.25,10,4,72.426,95.4,69.094,[51]
Ni,0.046,9.22,15,Mn,0.421,8.74,2.54,Al2O3,-3.352,3.87,82.46,None,0,0,IWI,5,1,500,4,500,1,2,50,250,1,1.25,10,4,9.765,99.887,9.754,[51]
Ni,0.046,9.22,15,Mn,0.421,8.74,2.54,Al2O3,-3.352,3.87,82.46,None,0,0,IWI,5,1,500,4,500,1,2,50,300,1,1.25,10,4,49.671,99.826,49.585,[51]
Ni,0.046,9.22,15,Mn,0.421,8.74,2.54,Al2O3,-3.352,3.87,82.46,None,0,0,IWI,5,1,500,4,500,1,2,50,350,1,1.25,10,4,72.441,99.437,72.033,[51]
Ni,0.046,9.22,15,Mn,0.421,8.74,2.54,Al2O3,-3.352,3.87,82.46,None,0,0,IWI,5,1,500,4,500,1,2,50,400,1,1.25,10,4,83.944,99.58,83.591,[51]
Ni,0.046,9.22,15,Mn,0.421,8.74,2.54,Al2O3,-3.352,3.87,82.46,None,0,0,IWI,5,1,500,4,500,1,2,50,450,1,1.25,10,4,84.413,99.437,83.938,[51]
Ni,0.046,9.22,15,Mn,0.421,8.74,2.54,Al2O3,-3.352,3.87,82.46,None,0,0,IWI,5,1,500,4,500,1,2,50,500,1,1.25,10,4,80.657,97.49,78.633,[51]
Ni,0.046,9.22,6,None,0,0,0,Al2O3,-3.352,3.87,94,None,0,0,IWI,5,1,450,0.5,750,1,1,10,200,1,10,0,4,16.65,100,16.65,[52]
Ni,0.046,9.22,6,None,0,0,0,Al2O3,-3.352,3.87,94,None,0,0,IWI,5,1,450,0.5,750,1,1,10,225,1,10,0,4,46.1,100,46.1,[52]
Ni,0.046,9.22,6,None,0,0,0,Al2O3,-3.352,3.87,94,None,0,0,IWI,5,1,450,0.5,750,1,1,10,250,1,10,0,4,65.15,100,65.15,[52]
Ni,0.046,9.22,6,None,0,0,0,Al2O3,-3.352,3.87,94,None,0,0,IWI,5,1,450,0.5,750,1,1,10,275,1,10,0,4,75.45,100,75.45,[52]
Ni,0.046,9.22,6,None,0,0,0,Al2O3,-3.352,3.87,94,None,0,0,IWI,5,1,450,0.5,750,1,1,10,300,1,10,0,4,84.75,100,84.75,[52]
Ni,0.046,9.22,6,None,0,0,0,Al2O3,-3.352,3.87,94,None,0,0,IWI,5,1,450,0.5,750,1,1,10,325,1,10,0,4,81.7,100,81.7,[52]
Ni,0.046,9.22,6,None,0,0,0,Al2O3,-3.352,3.87,94,None,0,0,IWI,5,1,450,0.5,750,1,1,10,350,1,10,0,4,79.25,100,79.25,[52]
Ni,0.046,9.22,12,None,0,0,0,Al2O3,-3.352,3.87,88,None,0,0,IWI,5,1,450,0.5,750,1,1,10,200,1,10,0,4,20.8,100,20.8,[52]
Ni,0.046,9.22,12,None,0,0,0,Al2O3,-3.352,3.87,88,None,0,0,IWI,5,1,450,0.5,750,1,1,10,225,1,10,0,4,48.8,100,48.8,[52]
Ni,0.046,9.22,12,None,0,0,0,Al2O3,-3.352,3.87,88,None,0,0,IWI,5,1,450,0.5,750,1,1,10,250,1,10,0,4,70.1,100,70.1,[52]
Ni,0.046,9.22,12,None,0,0,0,Al2O3,-3.352,3.87,88,None,0,0,IWI,5,1,450,0.5,750,1,1,10,275,1,10,0,4,80.4,100,80.4,[52]
Ni,0.046,9.22,12,None,0,0,0,Al2O3,-3.352,3.87,88,None,0,0,IWI,5,1,450,0.5,750,1,1,10,300,1,10,0,4,87.5,100,87.5,[52]
Ni,0.046,9.22,12,None,0,0,0,Al2O3,-3.352,3.87,88,None,0,0,IWI,5,1,450,0.5,750,1,1,10,325,1,10,0,4,85.55,100,85.55,[52]
Ni,0.046,9.22,12,None,0,0,0,Al2O3,-3.352,3.87,88,None,0,0,IWI,5,1,450,0.5,750,1,1,10,350,1,10,0,4,81.6,100,81.6,[52]
Ni,0.046,9.22,18,None,0,0,0,Al2O3,-3.352,3.87,82,None,0,0,IWI,5,1,450,0.5,750,1,1,10,200,1,10,0,4,31.65,100,31.65,[52]
Ni,0.046,9.22,18,None,0,0,0,Al2O3,-3.352,3.87,82,None,0,0,IWI,5,1,450,0.5,750,1,1,10,225,1,10,0,4,49.05,100,49.05,[52]
Ni,0.046,9.22,18,None,0,0,0,Al2O3,-3.352,3.87,82,None,0,0,IWI,5,1,450,0.5,750,1,1,10,250,1,10,0,4,68.55,100,68.55,[52]
Ni,0.046,9.22,18,None,0,0,0,Al2O3,-3.352,3.87,82,None,0,0,IWI,5,1,450,0.5,750,1,1,10,275,1,10,0,4,81.8,100,81.8,[52]
Ni,0.046,9.22,18,None,0,0,0,Al2O3,-3.352,3.87,82,None,0,0,IWI,5,1,450,0.5,750,1,1,10,300,1,10,0,4,88.05,100,88.05,[52]
Ni,0.046,9.22,18,None,0,0,0,Al2O3,-3.352,3.87,82,None,0,0,IWI,5,1,450,0.5,750,1,1,10,325,1,10,0,4,86.95,100,86.95,[52]
Ni,0.046,9.22,18,None,0,0,0,Al2O3,-3.352,3.87,82,None,0,0,IWI,5,1,450,0.5,750,1,1,10,350,1,10,0,4,80.6,100,80.6,[52]
Ni,0.046,9.22,12,La,0.019,6.12,5,Al2O3,-3.352,3.87,83,None,0,0,IWI,5,1,450,0.5,750,1,1,10,200,1,10,0,4,34.85,100,34.85,[52]
Ni,0.046,9.22,12,La,0.019,6.12,5,Al2O3,-3.352,3.87,83,None,0,0,IWI,5,1,450,0.5,750,1,1,10,225,1,10,0,4,63.25,100,63.25,[52]
Ni,0.046,9.22,12,La,0.019,6.12,5,Al2O3,-3.352,3.87,83,None,0,0,IWI,5,1,450,0.5,750,1,1,10,250,1,10,0,4,75.3,100,75.3,[52]
Ni,0.046,9.22,12,La,0.019,6.12,5,Al2O3,-3.352,3.87,83,None,0,0,IWI,5,1,450,0.5,750,1,1,10,275,1,10,0,4,81.1,100,81.1,[52]
Ni,0.046,9.22,12,La,0.019,6.12,5,Al2O3,-3.352,3.87,83,None,0,0,IWI,5,1,450,0.5,750,1,1,10,300,1,10,0,4,84.9,100,84.9,[52]
Ni,0.046,9.22,12,La,0.019,6.12,5,Al2O3,-3.352,3.87,83,None,0,0,IWI,5,1,450,0.5,750,1,1,10,325,1,10,0,4,82.85,100,82.85,[52]
Ni,0.046,9.22,12,La,0.019,6.12,5,Al2O3,-3.352,3.87,83,None,0,0,IWI,5,1,450,0.5,750,1,1,10,350,1,10,0,4,80.6,100,80.6,[52]
Ni,0.046,9.22,12,Ce,0.075,8.98,5,Al2O3,-3.352,3.87,83,None,0,0,IWI,5,1,450,0.5,750,1,1,10,200,1,10,0,4,39.8,100,39.8,[52]
Ni,0.046,9.22,12,Ce,0.075,8.98,5,Al2O3,-3.352,3.87,83,None,0,0,IWI,5,1,450,0.5,750,1,1,10,225,1,10,0,4,56.45,100,56.45,[52]
Ni,0.046,9.22,12,Ce,0.075,8.98,5,Al2O3,-3.352,3.87,83,None,0,0,IWI,5,1,450,0.5,750,1,1,10,250,1,10,0,4,77.6,100,77.6,[52]
Ni,0.046,9.22,12,Ce,0.075,8.98,5,Al2O3,-3.352,3.87,83,None,0,0,IWI,5,1,450,0.5,750,1,1,10,275,1,10,0,4,85.55,100,85.55,[52]
Ni,0.046,9.22,12,Ce,0.075,8.98,5,Al2O3,-3.352,3.87,83,None,0,0,IWI,5,1,450,0.5,750,1,1,10,300,1,10,0,4,90.1,100,90.1,[52]
Ni,0.046,9.22,12,Ce,0.075,8.98,5,Al2O3,-3.352,3.87,83,None,0,0,IWI,5,1,450,0.5,750,1,1,10,325,1,10,0,4,84.75,100,84.75,[52]
Ni,0.046,9.22,12,Ce,0.075,8.98,5,Al2O3,-3.352,3.87,83,None,0,0,IWI,5,1,450,0.5,750,1,1,10,350,1,10,0,4,79.85,100,79.85,[52]
Ni,0.046,9.22,12,Pr,0.126,6.34,5,Al2O3,-3.352,3.87,83,None,0,0,IWI,5,1,450,0.5,750,1,1,10,200,1,10,0,4,47.9,100,47.9,[52]
Ni,0.046,9.22,12,Pr,0.126,6.34,5,Al2O3,-3.352,3.87,83,None,0,0,IWI,5,1,450,0.5,750,1,1,10,225,1,10,0,4,70.5,100,70.5,[52]
Ni,0.046,9.22,12,Pr,0.126,6.34,5,Al2O3,-3.352,3.87,83,None,0,0,IWI,5,1,450,0.5,750,1,1,10,250,1,10,0,4,91.95,100,91.95,[52]
Ni,0.046,9.22,12,Pr,0.126,6.34,5,Al2O3,-3.352,3.87,83,None,0,0,IWI,5,1,450,0.5,750,1,1,10,275,1,10,0,4,95.45,100,95.45,[52]
Ni,0.046,9.22,12,Pr,0.126,6.34,5,Al2O3,-3.352,3.87,83,None,0,0,IWI,5,1,450,0.5,750,1,1,10,300,1,10,0,4,98.2,100,98.2,[52]
Ni,0.046,9.22,12,Pr,0.126,6.34,5,Al2O3,-3.352,3.87,83,None,0,0,IWI,5,1,450,0.5,750,1,1,10,325,1,10,0,4,95.55,100,95.55,[52]
Ni,0.046,9.22,12,Pr,0.126,6.34,5,Al2O3,-3.352,3.87,83,None,0,0,IWI,5,1,450,0.5,750,1,1,10,350,1,10,0,4,89.7,100,89.7,[52]
Ni,0.046,9.22,12,Eu,0.041,5.58,5,Al2O3,-3.352,3.87,83,None,0,0,IWI,5,1,450,0.5,750,1,1,10,200,1,10,0,4,35.2,100,35.2,[52]
Ni,0.046,9.22,12,Eu,0.041,5.58,5,Al2O3,-3.352,3.87,83,None,0,0,IWI,5,1,450,0.5,750,1,1,10,225,1,10,0,4,53.45,100,53.45,[52]
Ni,0.046,9.22,12,Eu,0.041,5.58,5,Al2O3,-3.352,3.87,83,None,0,0,IWI,5,1,450,0.5,750,1,1,10,250,1,10,0,4,75.7,100,75.7,[52]
Ni,0.046,9.22,12,Eu,0.041,5.58,5,Al2O3,-3.352,3.87,83,None,0,0,IWI,5,1,450,0.5,750,1,1,10,275,1,10,0,4,85.35,100,85.35,[52]
Ni,0.046,9.22,12,Eu,0.041,5.58,5,Al2O3,-3.352,3.87,83,None,0,0,IWI,5,1,450,0.5,750,1,1,10,300,1,10,0,4,88.3,100,88.3,[52]
Ni,0.046,9.22,12,Eu,0.041,5.58,5,Al2O3,-3.352,3.87,83,None,0,0,IWI,5,1,450,0.5,750,1,1,10,325,1,10,0,4,86.1,100,86.1,[52]
Ni,0.046,9.22,12,Eu,0.041,5.58,5,Al2O3,-3.352,3.87,83,None,0,0,IWI,5,1,450,0.5,750,1,1,10,350,1,10,0,4,81.95,100,81.95,[52]
Ni,0.046,9.22,12,Gd,0.15,7.75,5,Al2O3,-3.352,3.87,83,None,0,0,IWI,5,1,450,0.5,750,1,1,10,200,1,10,0,4,42.85,100,42.85,[52]
Ni,0.046,9.22,12,Gd,0.15,7.75,5,Al2O3,-3.352,3.87,83,None,0,0,IWI,5,1,450,0.5,750,1,1,10,225,1,10,0,4,57.7,100,57.7,[52]
Ni,0.046,9.22,12,Gd,0.15,7.75,5,Al2O3,-3.352,3.87,83,None,0,0,IWI,5,1,450,0.5,750,1,1,10,250,1,10,0,4,80.75,100,80.75,[52]
Ni,0.046,9.22,12,Gd,0.15,7.75,5,Al2O3,-3.352,3.87,83,None,0,0,IWI,5,1,450,0.5,750,1,1,10,275,1,10,0,4,83.6,100,83.6,[52]
Ni,0.046,9.22,12,Gd,0.15,7.75,5,Al2O3,-3.352,3.87,83,None,0,0,IWI,5,1,450,0.5,750,1,1,10,300,1,10,0,4,88.45,100,88.45,[52]
Ni,0.046,9.22,12,Gd,0.15,7.75,5,Al2O3,-3.352,3.87,83,None,0,0,IWI,5,1,450,0.5,750,1,1,10,325,1,10,0,4,87.75,100,87.75,[52]
Ni,0.046,9.22,12,Gd,0.15,7.75,5,Al2O3,-3.352,3.87,83,None,0,0,IWI,5,1,450,0.5,750,1,1,10,350,1,10,0,4,82.6,100,82.6,[52]
Co,0.025,9.2,33.5,None,0,0,0,PC,-0.51,3.367,66.5,None,0,0,WI,5,1,600,2,400,30,8,100,250,30,0.833,0,4,25,91.056,22.764,[53]
Co,0.025,9.2,33.5,None,0,0,0,PC,-0.51,3.367,66.5,None,0,0,WI,5,1,600,2,400,30,8,100,270,30,0.833,0,4,30.6,96.722,29.597,[53]
Co,0.025,9.2,33.5,None,0,0,0,PC,-0.51,3.367,66.5,None,0,0,WI,5,1,600,2,400,30,8,100,300,30,0.833,0,4,67.6,97.843,66.142,[53]
Co,0.025,9.2,33.5,None,0,0,0,PC,-0.51,3.367,66.5,None,0,0,WI,5,1,600,2,400,30,8,100,350,30,0.833,0,4,79.8,99.241,79.194,[53]
Co,0.025,9.2,33.5,None,0,0,0,PC,-0.51,3.367,66.5,None,0,0,WI,5,1,600,2,400,30,8,100,400,30,0.833,0,4,83.8,99.359,83.263,[53]
Co,0.025,9.2,33.5,None,0,0,0,PC,-0.51,3.367,66.5,CTAB,-0.403,1.66,WI,5,1,600,2,400,30,8,100,250,30,0.833,0,4,30.4,93.822,28.522,[53]
Co,0.025,9.2,33.5,None,0,0,0,PC,-0.51,3.367,66.5,CTAB,-0.403,1.66,WI,5,1,600,2,400,30,8,100,270,30,0.833,0,4,35.6,98.233,34.971,[53]
Co,0.025,9.2,33.5,None,0,0,0,PC,-0.51,3.367,66.5,CTAB,-0.403,1.66,WI,5,1,600,2,400,30,8,100,300,30,0.833,0,4,74.6,99.056,73.896,[53]
Co,0.025,9.2,33.5,None,0,0,0,PC,-0.51,3.367,66.5,CTAB,-0.403,1.66,WI,5,1,600,2,400,30,8,100,350,30,0.833,0,4,81.2,99.326,80.653,[53]
Co,0.025,9.2,33.5,None,0,0,0,PC,-0.51,3.367,66.5,CTAB,-0.403,1.66,WI,5,1,600,2,400,30,8,100,400,30,0.833,0,4,84.4,99.199,83.724,[53]
Co,0.025,9.2,33.5,None,0,0,0,PC,-0.51,3.367,66.5,CTAB,-0.403,1.66,WI,5,1,600,2,400,30,8,100,250,30,0.833,0,4,33.6,94.485,31.747,[53]
Co,0.025,9.2,33.5,None,0,0,0,PC,-0.51,3.367,66.5,CTAB,-0.403,1.66,WI,5,1,600,2,400,30,8,100,270,30,0.833,0,4,52.4,99.851,52.322,[53]
Co,0.025,9.2,33.5,None,0,0,0,PC,-0.51,3.367,66.5,CTAB,-0.403,1.66,WI,5,1,600,2,400,30,8,100,300,30,0.833,0,4,80.8,98.868,79.885,[53]
Co,0.025,9.2,33.5,None,0,0,0,PC,-0.51,3.367,66.5,CTAB,-0.403,1.66,WI,5,1,600,2,400,30,8,100,350,30,0.833,0,4,85.8,99.997,85.797,[53]
Co,0.025,9.2,33.5,None,0,0,0,PC,-0.51,3.367,66.5,CTAB,-0.403,1.66,WI,5,1,600,2,400,30,8,100,400,30,0.833,0,4,91.4,97.649,89.251,[53]
Co,0.025,9.2,33.5,None,0,0,0,PC,-0.51,3.367,66.5,CTAB,-0.403,1.66,WI,5,1,600,2,400,30,8,100,250,30,0.833,0,4,31,98.942,30.672,[53]
Co,0.025,9.2,33.5,None,0,0,0,PC,-0.51,3.367,66.5,CTAB,-0.403,1.66,WI,5,1,600,2,400,30,8,100,270,30,0.833,0,4,41.4,96.155,39.808,[53]
Co,0.025,9.2,33.5,None,0,0,0,PC,-0.51,3.367,66.5,CTAB,-0.403,1.66,WI,5,1,600,2,400,30,8,100,300,30,0.833,0,4,77.8,97.45,75.816,[53]
Co,0.025,9.2,33.5,None,0,0,0,PC,-0.51,3.367,66.5,CTAB,-0.403,1.66,WI,5,1,600,2,400,30,8,100,350,30,0.833,0,4,83.4,98.086,81.804,[53]
Co,0.025,9.2,33.5,None,0,0,0,PC,-0.51,3.367,66.5,CTAB,-0.403,1.66,WI,5,1,600,2,400,30,8,100,400,30,0.833,0,4,86.2,98.285,84.722,[53]
Co,0.025,9.2,48.1,None,0,0,0,PC,-0.51,3.367,51.9,CTAB,-0.403,1.66,WI,5,1,700,2,400,30,8,100,250,30,0.833,0,4,29.4,94.143,27.678,[53]
Co,0.025,9.2,48.1,None,0,0,0,PC,-0.51,3.367,51.9,CTAB,-0.403,1.66,WI,5,1,700,2,400,30,8,100,270,30,0.833,0,4,39.4,98.503,38.81,[53]
Co,0.025,9.2,48.1,None,0,0,0,PC,-0.51,3.367,51.9,CTAB,-0.403,1.66,WI,5,1,700,2,400,30,8,100,300,30,0.833,0,4,70.4,98.533,69.367,[53]
Co,0.025,9.2,48.1,None,0,0,0,PC,-0.51,3.367,51.9,CTAB,-0.403,1.66,WI,5,1,700,2,400,30,8,100,350,30,0.833,0,4,75.6,98.56,74.511,[53]
Co,0.025,9.2,48.1,None,0,0,0,PC,-0.51,3.367,51.9,CTAB,-0.403,1.66,WI,5,1,700,2,400,30,8,100,400,30,0.833,0,4,80,98.8,79.04,[53]
Co,0.025,9.2,50.5,None,0,0,0,PC,-0.51,3.367,49.5,CTAB,-0.403,1.66,WI,5,1,800,2,400,30,8,100,250,30,0.833,0,4,21.6,90.458,19.539,[53]
Co,0.025,9.2,50.5,None,0,0,0,PC,-0.51,3.367,49.5,CTAB,-0.403,1.66,WI,5,1,800,2,400,30,8,100,270,30,0.833,0,4,27.8,98.18,27.294,[53]
Co,0.025,9.2,50.5,None,0,0,0,PC,-0.51,3.367,49.5,CTAB,-0.403,1.66,WI,5,1,800,2,400,30,8,100,300,30,0.833,0,4,47.6,97.34,46.334,[53]
Co,0.025,9.2,50.5,None,0,0,0,PC,-0.51,3.367,49.5,CTAB,-0.403,1.66,WI,5,1,800,2,400,30,8,100,350,30,0.833,0,4,53.2,98.494,52.399,[53]
Co,0.025,9.2,50.5,None,0,0,0,PC,-0.51,3.367,49.5,CTAB,-0.403,1.66,WI,5,1,800,2,400,30,8,100,400,30,0.833,0,4,60.8,98.811,60.077,[53]
Ni,0.046,9.22,5,None,0,0,0,Na- Zeolite,-3.081,2.31,95,None,0,0,WI,5,1,500,6,470,1,1,80,250,1,1.664,18.2,4,2.667,98.95,2.639,[54]
Ni,0.046,9.22,5,None,0,0,0,Na- Zeolite,-3.081,2.31,95,None,0,0,WI,5,1,500,6,470,1,1,80,300,1,1.664,18.2,4,3.667,90.237,3.309,[54]
Ni,0.046,9.22,5,None,0,0,0,Na- Zeolite,-3.081,2.31,95,None,0,0,WI,5,1,500,6,470,1,1,80,350,1,1.664,18.2,4,8.333,72.723,6.06,[54]
Ni,0.046,9.22,5,None,0,0,0,Na- Zeolite,-3.081,2.31,95,None,0,0,WI,5,1,500,6,470,1,1,80,400,1,1.664,18.2,4,20.167,58.432,11.784,[54]
Ni,0.046,9.22,5,None,0,0,0,Na- Zeolite,-3.081,2.31,95,None,0,0,WI,5,1,500,6,470,1,1,80,450,1,1.664,18.2,4,36.333,55.558,20.186,[54]
Ni,0.046,9.22,5,Ce,0.075,8.98,3,Na- Zeolite,-3.081,2.31,92,None,0,0,WI,5,1,500,6,470,1,1,80,250,1,1.664,18.2,4,0.167,67.066,0.112,[54]
Ni,0.046,9.22,5,Ce,0.075,8.98,3,Na- Zeolite,-3.081,2.31,92,None,0,0,WI,5,1,500,6,470,1,1,80,300,1,1.664,18.2,4,3.333,97.03,3.234,[54]
Ni,0.046,9.22,5,Ce,0.075,8.98,3,Na- Zeolite,-3.081,2.31,92,None,0,0,WI,5,1,500,6,470,1,1,80,350,1,1.664,18.2,4,13,92.938,12.082,[54]
Ni,0.046,9.22,5,Ce,0.075,8.98,3,Na- Zeolite,-3.081,2.31,92,None,0,0,WI,5,1,500,6,470,1,1,80,400,1,1.664,18.2,4,37.667,60.499,22.788,[54]
Ni,0.046,9.22,5,Ce,0.075,8.98,3,Na- Zeolite,-3.081,2.31,92,None,0,0,WI,5,1,500,6,470,1,1,80,450,1,1.664,18.2,4,55.667,62.439,34.758,[54]
Ni,0.046,9.22,5,Ce,0.075,8.98,3,Na- Zeolite,-3.081,2.31,92,None,0,0,CI,4,3,500,6,470,1,1,80,250,1,1.664,18.2,4,2.667,96.175,2.565,[54]
Ni,0.046,9.22,5,Ce,0.075,8.98,3,Na- Zeolite,-3.081,2.31,92,None,0,0,CI,4,3,500,6,470,1,1,80,300,1,1.664,18.2,4,7.667,88.731,6.803,[54]
Ni,0.046,9.22,5,Ce,0.075,8.98,3,Na- Zeolite,-3.081,2.31,92,None,0,0,CI,4,3,500,6,470,1,1,80,350,1,1.664,18.2,4,22.167,82.343,18.253,[54]
Ni,0.046,9.22,5,Ce,0.075,8.98,3,Na- Zeolite,-3.081,2.31,92,None,0,0,CI,4,3,500,6,470,1,1,80,400,1,1.664,18.2,4,40.333,76.039,30.669,[54]
Ni,0.046,9.22,5,Ce,0.075,8.98,3,Na- Zeolite,-3.081,2.31,92,None,0,0,CI,4,3,500,6,470,1,1,80,450,1,1.664,18.2,4,52.667,74.325,39.145,[54]
Ni,0.046,9.22,15,None,0,0,0,Cs- Zeolite,-3.081,1.95,85,None,0,0,WI,5,1,500,6,470,1,1,80,250,1,1.664,18.2,4,10.286,99.349,10.219,[54]
Ni,0.046,9.22,15,None,0,0,0,Cs- Zeolite,-3.081,1.95,85,None,0,0,WI,5,1,500,6,470,1,1,80,300,1,1.664,18.2,4,21.429,96.057,20.584,[54]
Ni,0.046,9.22,15,None,0,0,0,Cs- Zeolite,-3.081,1.95,85,None,0,0,WI,5,1,500,6,470,1,1,80,350,1,1.664,18.2,4,56,91.763,51.387,[54]
Ni,0.046,9.22,15,None,0,0,0,Cs- Zeolite,-3.081,1.95,85,None,0,0,WI,5,1,500,6,470,1,1,80,375,1,1.664,18.2,4,69.429,95.881,66.569,[54]
Ni,0.046,9.22,15,None,0,0,0,Cs- Zeolite,-3.081,1.95,85,None,0,0,WI,5,1,500,6,470,1,1,80,400,1,1.664,18.2,4,73.429,96.623,70.949,[54]
Ni,0.046,9.22,15,None,0,0,0,Cs- Zeolite,-3.081,1.95,85,None,0,0,WI,5,1,500,6,470,1,1,80,450,1,1.664,18.2,4,74.857,96.535,72.263,[54]
Ce,0.075,8.98,20,Ni,0.046,9.22,15,Cs- Zeolite,-3.081,1.95,65,None,0,0,WI,5,1,500,6,470,1,1,80,250,1,1.664,18.2,4,21.143,98.737,20.876,[54]
Ce,0.075,8.98,20,Ni,0.046,9.22,15,Cs- Zeolite,-3.081,1.95,65,None,0,0,WI,5,1,500,6,470,1,1,80,300,1,1.664,18.2,4,68,98.11,66.715,[54]
Ce,0.075,8.98,20,Ni,0.046,9.22,15,Cs- Zeolite,-3.081,1.95,65,None,0,0,WI,5,1,500,6,470,1,1,80,350,1,1.664,18.2,4,72.571,98.167,71.241,[54]
Ce,0.075,8.98,20,Ni,0.046,9.22,15,Cs- Zeolite,-3.081,1.95,65,None,0,0,WI,5,1,500,6,470,1,1,80,400,1,1.664,18.2,4,77.714,98.057,76.204,[54]
Ce,0.075,8.98,20,Ni,0.046,9.22,15,Cs- Zeolite,-3.081,1.95,65,None,0,0,WI,5,1,500,6,470,1,1,80,450,1,1.664,18.2,4,76.571,96.853,74.161,[54]
Ce,0.075,8.98,20,Ni,0.046,9.22,15,Cs- Zeolite,-3.081,1.95,65,None,0,0,CI,4,3,500,6,470,1,1,80,200,1,1.664,18.2,4,4.286,95.38,4.088,[54]
Ce,0.075,8.98,20,Ni,0.046,9.22,15,Cs- Zeolite,-3.081,1.95,65,None,0,0,CI,4,3,500,6,470,1,1,80,225,1,1.664,18.2,4,8,98.538,7.883,[54]
Ce,0.075,8.98,20,Ni,0.046,9.22,15,Cs- Zeolite,-3.081,1.95,65,None,0,0,CI,4,3,500,6,470,1,1,80,240,1,1.664,18.2,4,14.286,99.125,14.161,[54]
Ce,0.075,8.98,20,Ni,0.046,9.22,15,Cs- Zeolite,-3.081,1.95,65,None,0,0,CI,4,3,500,6,470,1,1,80,275,1,1.664,18.2,4,62.286,98.439,61.314,[54]
Ce,0.075,8.98,20,Ni,0.046,9.22,15,Cs- Zeolite,-3.081,1.95,65,None,0,0,CI,4,3,500,6,470,1,1,80,280,1,1.664,18.2,4,74,98.639,72.993,[54]
Ce,0.075,8.98,20,Ni,0.046,9.22,15,Cs- Zeolite,-3.081,1.95,65,None,0,0,CI,4,3,500,6,470,1,1,80,300,1,1.664,18.2,4,77.714,98.808,76.788,[54]
Ce,0.075,8.98,20,Ni,0.046,9.22,15,Cs- Zeolite,-3.081,1.95,65,None,0,0,CI,4,3,500,6,470,1,1,80,350,1,1.664,18.2,4,78.286,98.646,77.226,[54]
Ce,0.075,8.98,20,Ni,0.046,9.22,15,Cs- Zeolite,-3.081,1.95,65,None,0,0,CI,4,3,500,6,470,1,1,80,400,1,1.664,18.2,4,80.571,98.385,79.27,[54]
Ce,0.075,8.98,20,Ni,0.046,9.22,15,Cs- Zeolite,-3.081,1.95,65,None,0,0,CI,4,3,500,6,470,1,1,80,450,1,1.664,18.2,4,77.714,96.93,75.328,[54]
Ni,0.046,9.22,33,None,0,0,0,SiO2,-3.04,2.63,67,None,0,0,WI,5,1,500,3,500,1,1,100,190,1,1,49,50,2.687,94.827,2.548,[55]
Ni,0.046,9.22,33,None,0,0,0,SiO2,-3.04,2.63,67,None,0,0,WI,5,1,500,3,500,1,1,100,200,1,1,49,50,4.478,99.62,4.461,[55]
Ni,0.046,9.22,33,None,0,0,0,SiO2,-3.04,2.63,67,None,0,0,WI,5,1,500,3,500,1,1,100,210,1,1,49,50,8.06,94.069,7.582,[55]
Ni,0.046,9.22,33,None,0,0,0,SiO2,-3.04,2.63,67,None,0,0,WI,5,1,500,3,500,1,1,100,220,1,1,49,50,12.537,89.862,11.266,[55]
Ni,0.046,9.22,33,None,0,0,0,SiO2,-3.04,2.63,67,None,0,0,WI,5,1,500,3,500,1,1,100,230,1,1,49,50,15.224,95.645,14.561,[55]
Ni,0.046,9.22,33,None,0,0,0,SiO2,-3.04,2.63,67,None,0,0,WI,5,1,500,3,500,1,1,100,240,1,1,49,50,22.687,97.602,22.143,[55]
Ni,0.046,9.22,33,None,0,0,0,SiO2,-3.04,2.63,67,None,0,0,WI,5,1,500,3,500,1,1,100,250,1,1,49,50,30.149,98.915,29.822,[55]
Ni,0.046,9.22,33,None,0,0,0,SiO2,-3.04,2.63,67,None,0,0,WI,5,1,500,3,500,1,1,100,260,1,1,49,50,46.269,99.574,46.072,[55]
Ni,0.046,9.22,33,None,0,0,0,SiO2,-3.04,2.63,67,None,0,0,WI,5,1,500,3,500,1,1,100,270,1,1,49,50,66.269,99.765,66.113,[55]
Ni,0.046,9.22,33,None,0,0,0,SiO2,-3.04,2.63,67,None,0,0,WI,5,1,500,3,500,1,1,100,280,1,1,49,50,77.91,99.474,77.5,[55]
Ni,0.046,9.22,33,None,0,0,0,SiO2,-3.04,2.63,67,None,0,0,WI,5,1,500,3,500,1,1,100,290,1,1,49,50,86.866,99.961,86.832,[55]
Ni,0.046,9.22,33,None,0,0,0,SiO2,-3.04,2.63,67,None,0,0,WI,5,1,500,3,500,1,1,100,300,1,1,49,50,93.433,99.988,93.422,[55]
Ni,0.046,9.22,33,None,0,0,0,SiO2,-3.04,2.63,67,None,0,0,WI,5,1,500,3,500,1,1,100,310,1,1,49,50,96.418,99.919,96.34,[55]
Ni,0.046,9.22,33,None,0,0,0,SiO2,-3.04,2.63,67,None,0,0,WI,5,1,500,3,500,1,1,100,320,1,1,49,50,100,98.767,98.767,[55]
Ni,0.046,9.22,33,Na,0.016,1.02,0.1,SiO2,-3.04,2.63,66.9,None,0,0,WI,5,1,500,3,500,1,1,100,180,1,1,49,50,2.09,62.105,1.298,[55]
Ni,0.046,9.22,33,Na,0.016,1.02,0.1,SiO2,-3.04,2.63,66.9,None,0,0,WI,5,1,500,3,500,1,1,100,190,1,1,49,50,3.881,88.25,3.425,[55]
Ni,0.046,9.22,33,Na,0.016,1.02,0.1,SiO2,-3.04,2.63,66.9,None,0,0,WI,5,1,500,3,500,1,1,100,200,1,1,49,50,7.463,80.919,6.039,[55]
Ni,0.046,9.22,33,Na,0.016,1.02,0.1,SiO2,-3.04,2.63,66.9,None,0,0,WI,5,1,500,3,500,1,1,100,210,1,1,49,50,11.642,95.241,11.088,[55]
Ni,0.046,9.22,33,Na,0.016,1.02,0.1,SiO2,-3.04,2.63,66.9,None,0,0,WI,5,1,500,3,500,1,1,100,220,1,1,49,50,18.507,95.083,17.597,[55]
Ni,0.046,9.22,33,Na,0.016,1.02,0.1,SiO2,-3.04,2.63,66.9,None,0,0,WI,5,1,500,3,500,1,1,100,230,1,1,49,50,29.851,93.481,27.905,[55]
Ni,0.046,9.22,33,Na,0.016,1.02,0.1,SiO2,-3.04,2.63,66.9,None,0,0,WI,5,1,500,3,500,1,1,100,240,1,1,49,50,43.284,96.163,41.623,[55]
Ni,0.046,9.22,33,Na,0.016,1.02,0.1,SiO2,-3.04,2.63,66.9,None,0,0,WI,5,1,500,3,500,1,1,100,250,1,1,49,50,58.507,96.753,56.607,[55]
Ni,0.046,9.22,33,Na,0.016,1.02,0.1,SiO2,-3.04,2.63,66.9,None,0,0,WI,5,1,500,3,500,1,1,100,260,1,1,49,50,71.045,96.792,68.766,[55]
Ni,0.046,9.22,33,Na,0.016,1.02,0.1,SiO2,-3.04,2.63,66.9,None,0,0,WI,5,1,500,3,500,1,1,100,270,1,1,49,50,77.91,97.619,76.055,[55]
Ni,0.046,9.22,33,Na,0.016,1.02,0.1,SiO2,-3.04,2.63,66.9,None,0,0,WI,5,1,500,3,500,1,1,100,280,1,1,49,50,86.269,97.4,84.026,[55]
Ni,0.046,9.22,33,Na,0.016,1.02,0.1,SiO2,-3.04,2.63,66.9,None,0,0,WI,5,1,500,3,500,1,1,100,290,1,1,49,50,90.746,98.052,88.978,[55]
Ni,0.046,9.22,33,Na,0.016,1.02,0.1,SiO2,-3.04,2.63,66.9,None,0,0,WI,5,1,500,3,500,1,1,100,300,1,1,49,50,95.821,98.432,94.319,[55]
Ni,0.046,9.22,33,Na,0.016,1.02,0.1,SiO2,-3.04,2.63,66.9,None,0,0,WI,5,1,500,3,500,1,1,100,310,1,1,49,50,98.209,97.908,96.154,[55]
Ni,0.046,9.22,33,Na,0.016,1.02,0.1,SiO2,-3.04,2.63,66.9,None,0,0,WI,5,1,500,3,500,1,1,100,320,1,1,49,50,100,98.28,98.28,[55]
Ni,0.046,9.22,33,Na,0.016,1.02,0.1,SiO2,-3.04,2.63,66.9,None,0,0,WI,5,1,500,3,500,1,1,100,330,1,1,49,50,100,98.653,98.653,[55]
Ni,0.046,9.22,33,Na,0.016,1.02,0.1,SiO2,-3.04,2.63,66.9,None,0,0,WI,5,1,500,3,500,1,1,100,340,1,1,49,50,100,99.319,99.319,[55]
Ni,0.046,9.22,33,Na,0.016,1.02,0.1,SiO2,-3.04,2.63,66.9,None,0,0,WI,5,1,500,3,500,1,1,100,350,1,1,49,50,100,99.595,99.595,[55]
Ni,0.046,9.22,33,Na,0.016,1.02,1,SiO2,-3.04,2.63,66,None,0,0,WI,5,1,500,3,500,1,1,100,190,1,1,49,50,2.388,90.41,2.159,[55]
Ni,0.046,9.22,33,Na,0.016,1.02,1,SiO2,-3.04,2.63,66,None,0,0,WI,5,1,500,3,500,1,1,100,200,1,1,49,50,4.478,95.712,4.286,[55]
Ni,0.046,9.22,33,Na,0.016,1.02,1,SiO2,-3.04,2.63,66,None,0,0,WI,5,1,500,3,500,1,1,100,210,1,1,49,50,6.866,97.655,6.705,[55]
Ni,0.046,9.22,33,Na,0.016,1.02,1,SiO2,-3.04,2.63,66,None,0,0,WI,5,1,500,3,500,1,1,100,220,1,1,49,50,10.746,98.492,10.584,[55]
Ni,0.046,9.22,33,Na,0.016,1.02,1,SiO2,-3.04,2.63,66,None,0,0,WI,5,1,500,3,500,1,1,100,230,1,1,49,50,20,94.725,18.945,[55]
Ni,0.046,9.22,33,Na,0.016,1.02,1,SiO2,-3.04,2.63,66,None,0,0,WI,5,1,500,3,500,1,1,100,240,1,1,49,50,33.134,95.343,31.591,[55]
Ni,0.046,9.22,33,Na,0.016,1.02,1,SiO2,-3.04,2.63,66,None,0,0,WI,5,1,500,3,500,1,1,100,250,1,1,49,50,46.866,97.092,45.503,[55]
Ni,0.046,9.22,33,Na,0.016,1.02,1,SiO2,-3.04,2.63,66,None,0,0,WI,5,1,500,3,500,1,1,100,260,1,1,49,50,65.373,98.486,64.383,[55]
Ni,0.046,9.22,33,Na,0.016,1.02,1,SiO2,-3.04,2.63,66,None,0,0,WI,5,1,500,3,500,1,1,100,270,1,1,49,50,77.313,98.247,75.958,[55]
Ni,0.046,9.22,33,Na,0.016,1.02,1,SiO2,-3.04,2.63,66,None,0,0,WI,5,1,500,3,500,1,1,100,280,1,1,49,50,87.463,99.3,86.851,[55]
Ni,0.046,9.22,33,Na,0.016,1.02,1,SiO2,-3.04,2.63,66,None,0,0,WI,5,1,500,3,500,1,1,100,290,1,1,49,50,92.836,98.992,91.9,[55]
Ni,0.046,9.22,33,Na,0.016,1.02,1,SiO2,-3.04,2.63,66,None,0,0,WI,5,1,500,3,500,1,1,100,300,1,1,49,50,96.119,99.342,95.487,[55]
Ni,0.046,9.22,33,Na,0.016,1.02,1,SiO2,-3.04,2.63,66,None,0,0,WI,5,1,500,3,500,1,1,100,310,1,1,49,50,98.209,99.99,98.199,[55]
Ni,0.046,9.22,33,Na,0.016,1.02,1,SiO2,-3.04,2.63,66,None,0,0,WI,5,1,500,3,500,1,1,100,320,1,1,49,50,100,99.741,99.741,[55]
Ni,0.046,9.22,13,None,0,0,0,CeO2,-3.755,6.99,87,None,0,0,WI,5,1,500,3,500,1,1,100,160,1,1,49,50,2.071,54.08,1.12,[55]
Ni,0.046,9.22,13,None,0,0,0,CeO2,-3.755,6.99,87,None,0,0,WI,5,1,500,3,500,1,1,100,170,1,1,49,50,3.254,99.232,3.229,[55]
Ni,0.046,9.22,13,None,0,0,0,CeO2,-3.755,6.99,87,None,0,0,WI,5,1,500,3,500,1,1,100,180,1,1,49,50,5.917,95.302,5.639,[55]
Ni,0.046,9.22,13,None,0,0,0,CeO2,-3.755,6.99,87,None,0,0,WI,5,1,500,3,500,1,1,100,190,1,1,49,50,11.538,95.77,11.05,[55]
Ni,0.046,9.22,13,None,0,0,0,CeO2,-3.755,6.99,87,None,0,0,WI,5,1,500,3,500,1,1,100,200,1,1,49,50,17.456,98.304,17.16,[55]
Ni,0.046,9.22,13,None,0,0,0,CeO2,-3.755,6.99,87,None,0,0,WI,5,1,500,3,500,1,1,100,210,1,1,49,50,30.473,98.674,30.069,[55]
Ni,0.046,9.22,13,None,0,0,0,CeO2,-3.755,6.99,87,None,0,0,WI,5,1,500,3,500,1,1,100,220,1,1,49,50,49.704,98.745,49.08,[55]
Ni,0.046,9.22,13,None,0,0,0,CeO2,-3.755,6.99,87,None,0,0,WI,5,1,500,3,500,1,1,100,230,1,1,49,50,73.964,99.223,73.389,[55]
Ni,0.046,9.22,13,None,0,0,0,CeO2,-3.755,6.99,87,None,0,0,WI,5,1,500,3,500,1,1,100,240,1,1,49,50,91.124,99.424,90.599,[55]
Ni,0.046,9.22,13,None,0,0,0,CeO2,-3.755,6.99,87,None,0,0,WI,5,1,500,3,500,1,1,100,250,1,1,49,50,94.675,99.191,93.909,[55]
Ni,0.046,9.22,13,None,0,0,0,CeO2,-3.755,6.99,87,None,0,0,WI,5,1,500,3,500,1,1,100,260,1,1,49,50,97.041,99.772,96.82,[55]
Ni,0.046,9.22,13,None,0,0,0,CeO2,-3.755,6.99,87,None,0,0,WI,5,1,500,3,500,1,1,100,270,1,1,49,50,100,99.629,99.629,[55]
Ni,0.046,9.22,13,None,0,0,0,CeO2,-3.755,6.99,87,None,0,0,WI,5,1,500,3,500,1,1,100,280,1,1,49,50,100,99.939,99.939,[55]
Ni,0.046,9.22,13,Na,0.016,1.02,0.1,CeO2,-3.755,6.99,86.9,None,0,0,WI,5,1,500,3,500,1,1,100,160,1,1,49,50,1.183,77.768,0.92,[55]
Ni,0.046,9.22,13,Na,0.016,1.02,0.1,CeO2,-3.755,6.99,86.9,None,0,0,WI,5,1,500,3,500,1,1,100,170,1,1,49,50,2.367,64.639,1.53,[55]
Ni,0.046,9.22,13,Na,0.016,1.02,0.1,CeO2,-3.755,6.99,86.9,None,0,0,WI,5,1,500,3,500,1,1,100,180,1,1,49,50,2.367,98.859,2.34,[55]
Ni,0.046,9.22,13,Na,0.016,1.02,0.1,CeO2,-3.755,6.99,86.9,None,0,0,WI,5,1,500,3,500,1,1,100,190,1,1,49,50,5.03,94.433,4.75,[55]
Ni,0.046,9.22,13,Na,0.016,1.02,0.1,CeO2,-3.755,6.99,86.9,None,0,0,WI,5,1,500,3,500,1,1,100,200,1,1,49,50,8.58,98.601,8.46,[55]
Ni,0.046,9.22,13,Na,0.016,1.02,0.1,CeO2,-3.755,6.99,86.9,None,0,0,WI,5,1,500,3,500,1,1,100,210,1,1,49,50,14.201,99.782,14.17,[55]
Ni,0.046,9.22,13,Na,0.016,1.02,0.1,CeO2,-3.755,6.99,86.9,None,0,0,WI,5,1,500,3,500,1,1,100,220,1,1,49,50,23.373,99.602,23.28,[55]
Ni,0.046,9.22,13,Na,0.016,1.02,0.1,CeO2,-3.755,6.99,86.9,None,0,0,WI,5,1,500,3,500,1,1,100,230,1,1,49,50,38.757,98.279,38.09,[55]
Ni,0.046,9.22,13,Na,0.016,1.02,0.1,CeO2,-3.755,6.99,86.9,None,0,0,WI,5,1,500,3,500,1,1,100,240,1,1,49,50,60.651,99.751,60.5,[55]
Ni,0.046,9.22,13,Na,0.016,1.02,0.1,CeO2,-3.755,6.99,86.9,None,0,0,WI,5,1,500,3,500,1,1,100,250,1,1,49,50,81.657,99.208,81.01,[55]
Ni,0.046,9.22,13,Na,0.016,1.02,0.1,CeO2,-3.755,6.99,86.9,None,0,0,WI,5,1,500,3,500,1,1,100,260,1,1,49,50,92.899,99.161,92.12,[55]
Ni,0.046,9.22,13,Na,0.016,1.02,0.1,CeO2,-3.755,6.99,86.9,None,0,0,WI,5,1,500,3,500,1,1,100,270,1,1,49,50,99.408,99.82,99.229,[55]
Ni,0.046,9.22,13,Na,0.016,1.02,0.1,CeO2,-3.755,6.99,86.9,None,0,0,WI,5,1,500,3,500,1,1,100,280,1,1,49,50,100,99.739,99.739,[55]
Ni,0.046,9.22,13,Na,0.016,1.02,0.1,CeO2,-3.755,6.99,86.9,None,0,0,WI,5,1,500,3,500,1,1,100,290,1,1,49,50,100,99.826,99.826,[55]
Ni,0.046,9.22,13,Na,0.016,1.02,1,CeO2,-3.755,6.99,86,None,0,0,WI,5,1,500,3,500,1,1,100,180,1,1,49,50,1.775,92.338,1.639,[55]
Ni,0.046,9.22,13,Na,0.016,1.02,1,CeO2,-3.755,6.99,86,None,0,0,WI,5,1,500,3,500,1,1,100,190,1,1,49,50,3.254,99.846,3.249,[55]
Ni,0.046,9.22,13,Na,0.016,1.02,1,CeO2,-3.755,6.99,86,None,0,0,WI,5,1,500,3,500,1,1,100,200,1,1,49,50,4.438,93.713,4.159,[55]
Ni,0.046,9.22,13,Na,0.016,1.02,1,CeO2,-3.755,6.99,86,None,0,0,WI,5,1,500,3,500,1,1,100,210,1,1,49,50,7.101,96.733,6.869,[55]
Ni,0.046,9.22,13,Na,0.016,1.02,1,CeO2,-3.755,6.99,86,None,0,0,WI,5,1,500,3,500,1,1,100,220,1,1,49,50,13.609,96.106,13.079,[55]
Ni,0.046,9.22,13,Na,0.016,1.02,1,CeO2,-3.755,6.99,86,None,0,0,WI,5,1,500,3,500,1,1,100,230,1,1,49,50,19.231,100,19.231,[55]
Ni,0.046,9.22,13,Na,0.016,1.02,1,CeO2,-3.755,6.99,86,None,0,0,WI,5,1,500,3,500,1,1,100,240,1,1,49,50,31.953,99.831,31.899,[55]
Ni,0.046,9.22,13,Na,0.016,1.02,1,CeO2,-3.755,6.99,86,None,0,0,WI,5,1,500,3,500,1,1,100,250,1,1,49,50,44.675,99.405,44.409,[55]
Ni,0.046,9.22,13,Na,0.016,1.02,1,CeO2,-3.755,6.99,86,None,0,0,WI,5,1,500,3,500,1,1,100,260,1,1,49,50,63.905,99.396,63.519,[55]
Ni,0.046,9.22,13,Na,0.016,1.02,1,CeO2,-3.755,6.99,86,None,0,0,WI,5,1,500,3,500,1,1,100,270,1,1,49,50,76.331,98.556,75.229,[55]
Ni,0.046,9.22,13,Na,0.016,1.02,1,CeO2,-3.755,6.99,86,None,0,0,WI,5,1,500,3,500,1,1,100,280,1,1,49,50,89.941,99.219,89.239,[55]
Ni,0.046,9.22,13,Na,0.016,1.02,1,CeO2,-3.755,6.99,86,None,0,0,WI,5,1,500,3,500,1,1,100,290,1,1,49,50,96.746,99.383,96.149,[55]
Ni,0.046,9.22,13,Na,0.016,1.02,1,CeO2,-3.755,6.99,86,None,0,0,WI,5,1,500,3,500,1,1,100,300,1,1,49,50,100,99.259,99.259,[55]
Ni,0.046,9.22,13,Na,0.016,1.02,1,CeO2,-3.755,6.99,86,None,0,0,WI,5,1,500,3,500,1,1,100,310,1,1,49,50,100,99.459,99.459,[55]
Ni,0.046,9.22,13,Na,0.016,1.02,1,CeO2,-3.755,6.99,86,None,0,0,WI,5,1,500,3,500,1,1,100,320,1,1,49,50,100,99.779,99.779,[55]
Ru,0.131,12.32,0.5,None,0,0,0,TiO2,-3.316,3.86,99.5,None,0,0,WI,5,1,600,3,300,1,1,50,200,1,0.667,75,4,1.147,90.147,1.034,[56]
Ru,0.131,12.32,0.5,None,0,0,0,TiO2,-3.316,3.86,99.5,None,0,0,WI,5,1,600,3,300,1,1,50,225,1,0.667,75,4,1.606,88.676,1.424,[56]
Ru,0.131,12.32,0.5,None,0,0,0,TiO2,-3.316,3.86,99.5,None,0,0,WI,5,1,600,3,300,1,1,50,250,1,0.667,75,4,2.752,87.5,2.408,[56]
Ru,0.131,12.32,0.5,None,0,0,0,TiO2,-3.316,3.86,99.5,None,0,0,WI,5,1,600,3,300,1,1,50,270,1,0.667,75,4,4.128,86.176,3.557,[56]
Ru,0.131,12.32,0.5,None,0,0,0,TiO2,-3.316,3.86,99.5,None,0,0,WI,5,1,600,3,300,1,1,50,290,1,0.667,75,4,5.963,86.176,5.139,[56]
Ru,0.131,12.32,0.5,None,0,0,0,TiO2,-3.316,3.86,99.5,None,0,0,WI,5,1,600,3,300,1,1,50,320,1,0.667,75,4,10.78,86.029,9.274,[56]
Ru,0.131,12.32,0.5,None,0,0,0,TiO2,-3.316,3.86,99.5,None,0,0,WI,5,1,600,3,300,1,1,50,350,1,0.667,75,4,18.119,85.588,15.508,[56]
Ru,0.131,12.32,0.5,None,0,0,0,TiO2,-3.316,3.86,99.5,None,0,0,WI,5,1,600,3,300,1,1,50,375,1,0.667,75,4,29.587,82.941,24.54,[56]
Ru,0.131,12.32,0.5,None,0,0,0,TiO2,-3.316,3.86,99.5,None,0,0,WI,5,1,600,3,300,1,1,50,410,1,0.667,75,4,43.578,81.912,35.696,[56]
Ru,0.131,12.32,0.5,None,0,0,0,TiO2,-3.316,3.86,99.5,None,0,0,WI,5,1,600,3,300,1,1,50,450,1,0.667,75,4,54.817,80.294,44.015,[56]
Ru,0.131,12.32,0.5,None,0,0,0,TiO2,-3.316,3.86,99.5,None,0,0,WI,5,1,600,3,300,1,1,50,460,1,0.667,75,4,55.963,78.676,44.029,[56]
Ru,0.131,12.32,0.5,Cs,0.019,1.8,0.2,TiO2,-3.316,3.86,99.3,None,0,0,WI,5,1,600,3,300,1,1,50,200,1,0.667,75,4,1.376,100,1.376,[56]
Ru,0.131,12.32,0.5,Cs,0.019,1.8,0.2,TiO2,-3.316,3.86,99.3,None,0,0,WI,5,1,600,3,300,1,1,50,210,1,0.667,75,4,2.294,100,2.294,[56]
Ru,0.131,12.32,0.5,Cs,0.019,1.8,0.2,TiO2,-3.316,3.86,99.3,None,0,0,WI,5,1,600,3,300,1,1,50,230,1,0.667,75,4,3.67,99.853,3.665,[56]
Ru,0.131,12.32,0.5,Cs,0.019,1.8,0.2,TiO2,-3.316,3.86,99.3,None,0,0,WI,5,1,600,3,300,1,1,50,250,1,0.667,75,4,5.734,99.412,5.7,[56]
Ru,0.131,12.32,0.5,Cs,0.019,1.8,0.2,TiO2,-3.316,3.86,99.3,None,0,0,WI,5,1,600,3,300,1,1,50,275,1,0.667,75,4,10.092,99.118,10.003,[56]
Ru,0.131,12.32,0.5,Cs,0.019,1.8,0.2,TiO2,-3.316,3.86,99.3,None,0,0,WI,5,1,600,3,300,1,1,50,310,1,0.667,75,4,18.578,98.529,18.305,[56]
Ru,0.131,12.32,0.5,Cs,0.019,1.8,0.2,TiO2,-3.316,3.86,99.3,None,0,0,WI,5,1,600,3,300,1,1,50,345,1,0.667,75,4,30.275,97.794,29.607,[56]
Ru,0.131,12.32,0.5,Cs,0.019,1.8,0.2,TiO2,-3.316,3.86,99.3,None,0,0,WI,5,1,600,3,300,1,1,50,375,1,0.667,75,4,41.743,97.059,40.515,[56]
Ru,0.131,12.32,0.5,Cs,0.019,1.8,0.2,TiO2,-3.316,3.86,99.3,None,0,0,WI,5,1,600,3,300,1,1,50,410,1,0.667,75,4,52.294,95.588,49.987,[56]
Ru,0.131,12.32,0.5,Cs,0.019,1.8,0.2,TiO2,-3.316,3.86,99.3,None,0,0,WI,5,1,600,3,300,1,1,50,445,1,0.667,75,4,56.881,91.765,52.197,[56]
Ru,0.131,12.32,0.5,Cs,0.019,1.8,0.2,TiO2,-3.316,3.86,99.3,None,0,0,WI,5,1,600,3,300,1,1,50,480,1,0.667,75,4,59.174,87.353,51.69,[56]
Ru,0.131,12.32,0.5,K,0.015,0.83,0.2,TiO2,-3.316,3.86,99.3,None,0,0,WI,5,1,600,3,300,1,1,50,215,1,0.667,75,4,1.147,99.265,1.139,[56]
Ru,0.131,12.32,0.5,K,0.015,0.83,0.2,TiO2,-3.316,3.86,99.3,None,0,0,WI,5,1,600,3,300,1,1,50,235,1,0.667,75,4,2.294,97.353,2.233,[56]
Ru,0.131,12.32,0.5,K,0.015,0.83,0.2,TiO2,-3.316,3.86,99.3,None,0,0,WI,5,1,600,3,300,1,1,50,255,1,0.667,75,4,3.899,97.5,3.802,[56]
Ru,0.131,12.32,0.5,K,0.015,0.83,0.2,TiO2,-3.316,3.86,99.3,None,0,0,WI,5,1,600,3,300,1,1,50,280,1,0.667,75,4,8.257,97.353,8.038,[56]
Ru,0.131,12.32,0.5,K,0.015,0.83,0.2,TiO2,-3.316,3.86,99.3,None,0,0,WI,5,1,600,3,300,1,1,50,305,1,0.667,75,4,15.596,97.059,15.137,[56]
Ru,0.131,12.32,0.5,K,0.015,0.83,0.2,TiO2,-3.316,3.86,99.3,None,0,0,WI,5,1,600,3,300,1,1,50,335,1,0.667,75,4,25.688,96.029,24.668,[56]
