Repository: Pcuchulu/CH4-CatalystML-Thermo

# CH4-CatalystML-Thermo

## Fine-Tuned Model

This repository contains a fine-tuned machine learning model for catalyst analysis and thermodynamic predictions related to CH₄ production.

### Ingredients:
- **Python** (Flask for backend)
- **Flutter** (for front-end)
- **Machine Learning model** (fine-tuned)

File: SI.csv (part 7 of 9)
Active component type,Active component type formation energy,Active component type density,Active component content (wt percent),Promoter type,Promoter type formation energy,Promoter type density,Promoter content (wt percent),Support a type,Support a type formation energy,Support a type density,Support a content (wt percent),Support b type,Support b type formation energy,Support b type density,Preparation method,Preparation Scalability,Preparation cost,Calcination Temperature (C),Calcination time (h),Reduction Temperature (C),Reduction Pressure (bar),Reduction time (h),Reduced hydrogen content (vol percent),Temperature (C),Pressure (bar),Weight hourly space velocity [mgcat/(min·ml)],Content of inert components in raw materials (vol percent),h2/co2 ratio (mol/mol),co2 conversion ratio (percent),ch4 selectivity (percent),ch4 yield (percent),Reference
Ru,0.131,12.32,0.5,K,0.015,0.83,0.2,TiO2,-3.316,3.86,99.3,None,0,0,WI,5,1,600,3,300,1,1,50,370,1,0.667,75,4,43.578,93.382,40.694,[56]
Ru,0.131,12.32,0.5,K,0.015,0.83,0.2,TiO2,-3.316,3.86,99.3,None,0,0,WI,5,1,600,3,300,1,1,50,395,1,0.667,75,4,50,91.324,45.662,[56]
Ru,0.131,12.32,0.5,K,0.015,0.83,0.2,TiO2,-3.316,3.86,99.3,None,0,0,WI,5,1,600,3,300,1,1,50,435,1,0.667,75,4,54.587,88.088,48.085,[56]
Ru,0.131,12.32,0.5,K,0.015,0.83,0.2,TiO2,-3.316,3.86,99.3,None,0,0,WI,5,1,600,3,300,1,1,50,460,1,0.667,75,4,56.422,85.294,48.125,[56]
Ru,0.131,12.32,0.5,Li,0.002,0.57,0.2,TiO2,-3.316,3.86,99.3,None,0,0,WI,5,1,600,3,300,1,1,50,210,1,0.667,75,4,2.064,93.676,1.933,[56]
Ru,0.131,12.32,0.5,Li,0.002,0.57,0.2,TiO2,-3.316,3.86,99.3,None,0,0,WI,5,1,600,3,300,1,1,50,235,1,0.667,75,4,4.128,93.235,3.849,[56]
Ru,0.131,12.32,0.5,Li,0.002,0.57,0.2,TiO2,-3.316,3.86,99.3,None,0,0,WI,5,1,600,3,300,1,1,50,255,1,0.667,75,4,7.11,93.382,6.639,[56]
Ru,0.131,12.32,0.5,Li,0.002,0.57,0.2,TiO2,-3.316,3.86,99.3,None,0,0,WI,5,1,600,3,300,1,1,50,285,1,0.667,75,4,12.156,92.941,11.298,[56]
Ru,0.131,12.32,0.5,Li,0.002,0.57,0.2,TiO2,-3.316,3.86,99.3,None,0,0,WI,5,1,600,3,300,1,1,50,315,1,0.667,75,4,21.101,92.647,19.549,[56]
Ru,0.131,12.32,0.5,Li,0.002,0.57,0.2,TiO2,-3.316,3.86,99.3,None,0,0,WI,5,1,600,3,300,1,1,50,355,1,0.667,75,4,36.697,90,33.027,[56]
Ru,0.131,12.32,0.5,Li,0.002,0.57,0.2,TiO2,-3.316,3.86,99.3,None,0,0,WI,5,1,600,3,300,1,1,50,390,1,0.667,75,4,50,87.5,43.75,[56]
Ru,0.131,12.32,0.5,Li,0.002,0.57,0.2,TiO2,-3.316,3.86,99.3,None,0,0,WI,5,1,600,3,300,1,1,50,415,1,0.667,75,4,57.11,85.588,48.879,[56]
Ru,0.131,12.32,0.5,Li,0.002,0.57,0.2,TiO2,-3.316,3.86,99.3,None,0,0,WI,5,1,600,3,300,1,1,50,450,1,0.667,75,4,61.009,82.353,50.243,[56]
Ru,0.131,12.32,0.5,Li,0.002,0.57,0.2,TiO2,-3.316,3.86,99.3,None,0,0,WI,5,1,600,3,300,1,1,50,460,1,0.667,75,4,61.468,81.324,49.988,[56]
Ru,0.131,12.32,0.5,Na,0.016,1.02,0.06,TiO2,-3.316,3.86,99.44,None,0,0,WI,5,1,600,3,300,1,1,50,200,1,0.667,75,4,0.948,92.263,0.875,[56]
Ru,0.131,12.32,0.5,Na,0.016,1.02,0.06,TiO2,-3.316,3.86,99.44,None,0,0,WI,5,1,600,3,300,1,1,50,210,1,0.667,75,4,1.659,92.555,1.535,[56]
Ru,0.131,12.32,0.5,Na,0.016,1.02,0.06,TiO2,-3.316,3.86,99.44,None,0,0,WI,5,1,600,3,300,1,1,50,235,1,0.667,75,4,2.844,91.825,2.612,[56]
Ru,0.131,12.32,0.5,Na,0.016,1.02,0.06,TiO2,-3.316,3.86,99.44,None,0,0,WI,5,1,600,3,300,1,1,50,255,1,0.667,75,4,4.739,90.949,4.31,[56]
Ru,0.131,12.32,0.5,Na,0.016,1.02,0.06,TiO2,-3.316,3.86,99.44,None,0,0,WI,5,1,600,3,300,1,1,50,275,1,0.667,75,4,7.82,90.803,7.101,[56]
Ru,0.131,12.32,0.5,Na,0.016,1.02,0.06,TiO2,-3.316,3.86,99.44,None,0,0,WI,5,1,600,3,300,1,1,50,305,1,0.667,75,4,13.27,90.365,11.991,[56]
Ru,0.131,12.32,0.5,Na,0.016,1.02,0.06,TiO2,-3.316,3.86,99.44,None,0,0,WI,5,1,600,3,300,1,1,50,325,1,0.667,75,4,21.327,89.489,19.085,[56]
Ru,0.131,12.32,0.5,Na,0.016,1.02,0.06,TiO2,-3.316,3.86,99.44,None,0,0,WI,5,1,600,3,300,1,1,50,365,1,0.667,75,4,37.915,86.423,32.767,[56]
Ru,0.131,12.32,0.5,Na,0.016,1.02,0.06,TiO2,-3.316,3.86,99.44,None,0,0,WI,5,1,600,3,300,1,1,50,395,1,0.667,75,4,51.659,87.445,45.173,[56]
Ru,0.131,12.32,0.5,Na,0.016,1.02,0.06,TiO2,-3.316,3.86,99.44,None,0,0,WI,5,1,600,3,300,1,1,50,425,1,0.667,75,4,61.611,88.321,54.415,[56]
Ru,0.131,12.32,0.5,Na,0.016,1.02,0.06,TiO2,-3.316,3.86,99.44,None,0,0,WI,5,1,600,3,300,1,1,50,455,1,0.667,75,4,64.929,86.715,56.303,[56]
Ru,0.131,12.32,0.5,Na,0.016,1.02,0.2,TiO2,-3.316,3.86,99.3,None,0,0,WI,5,1,600,3,300,1,1,50,190,1,0.667,75,4,1.422,100,1.422,[56]
Ru,0.131,12.32,0.5,Na,0.016,1.02,0.2,TiO2,-3.316,3.86,99.3,None,0,0,WI,5,1,600,3,300,1,1,50,200,1,0.667,75,4,1.422,99.708,1.418,[56]
Ru,0.131,12.32,0.5,Na,0.016,1.02,0.2,TiO2,-3.316,3.86,99.3,None,0,0,WI,5,1,600,3,300,1,1,50,230,1,0.667,75,4,4.028,97.664,3.934,[56]
Ru,0.131,12.32,0.5,Na,0.016,1.02,0.2,TiO2,-3.316,3.86,99.3,None,0,0,WI,5,1,600,3,300,1,1,50,250,1,0.667,75,4,7.346,97.664,7.174,[56]
Ru,0.131,12.32,0.5,Na,0.016,1.02,0.2,TiO2,-3.316,3.86,99.3,None,0,0,WI,5,1,600,3,300,1,1,50,275,1,0.667,75,4,12.322,97.372,11.998,[56]
Ru,0.131,12.32,0.5,Na,0.016,1.02,0.2,TiO2,-3.316,3.86,99.3,None,0,0,WI,5,1,600,3,300,1,1,50,300,1,0.667,75,4,18.72,97.226,18.201,[56]
Ru,0.131,12.32,0.5,Na,0.016,1.02,0.2,TiO2,-3.316,3.86,99.3,None,0,0,WI,5,1,600,3,300,1,1,50,335,1,0.667,75,4,31.517,96.496,30.413,[56]
Ru,0.131,12.32,0.5,Na,0.016,1.02,0.2,TiO2,-3.316,3.86,99.3,None,0,0,WI,5,1,600,3,300,1,1,50,365,1,0.667,75,4,45.261,95.766,43.345,[56]
Ru,0.131,12.32,0.5,Na,0.016,1.02,0.2,TiO2,-3.316,3.86,99.3,None,0,0,WI,5,1,600,3,300,1,1,50,405,1,0.667,75,4,58.294,95.328,55.571,[56]
Ru,0.131,12.32,0.5,Na,0.016,1.02,0.2,TiO2,-3.316,3.86,99.3,None,0,0,WI,5,1,600,3,300,1,1,50,430,1,0.667,75,4,62.796,93.577,58.763,[56]
Ru,0.131,12.32,0.5,Na,0.016,1.02,0.2,TiO2,-3.316,3.86,99.3,None,0,0,WI,5,1,600,3,300,1,1,50,445,1,0.667,75,4,63.507,92.263,58.593,[56]
Ru,0.131,12.32,0.5,Na,0.016,1.02,0.2,TiO2,-3.316,3.86,99.3,None,0,0,WI,5,1,600,3,300,1,1,50,450,1,0.667,75,4,63.981,90.073,57.63,[56]
Ru,0.131,12.32,0.5,Na,0.016,1.02,0.4,TiO2,-3.316,3.86,99.1,None,0,0,WI,5,1,600,3,300,1,1,50,200,1,0.667,75,4,1.185,100,1.185,[56]
Ru,0.131,12.32,0.5,Na,0.016,1.02,0.4,TiO2,-3.316,3.86,99.1,None,0,0,WI,5,1,600,3,300,1,1,50,215,1,0.667,75,4,1.659,99.562,1.652,[56]
Ru,0.131,12.32,0.5,Na,0.016,1.02,0.4,TiO2,-3.316,3.86,99.1,None,0,0,WI,5,1,600,3,300,1,1,50,235,1,0.667,75,4,2.844,97.08,2.761,[56]
Ru,0.131,12.32,0.5,Na,0.016,1.02,0.4,TiO2,-3.316,3.86,99.1,None,0,0,WI,5,1,600,3,300,1,1,50,260,1,0.667,75,4,5.213,95.328,4.969,[56]
Ru,0.131,12.32,0.5,Na,0.016,1.02,0.4,TiO2,-3.316,3.86,99.1,None,0,0,WI,5,1,600,3,300,1,1,50,285,1,0.667,75,4,9.953,94.453,9.401,[56]
Ru,0.131,12.32,0.5,Na,0.016,1.02,0.4,TiO2,-3.316,3.86,99.1,None,0,0,WI,5,1,600,3,300,1,1,50,310,1,0.667,75,4,16.351,93.577,15.301,[56]
Ru,0.131,12.32,0.5,Na,0.016,1.02,0.4,TiO2,-3.316,3.86,99.1,None,0,0,WI,5,1,600,3,300,1,1,50,340,1,0.667,75,4,29.858,91.679,27.374,[56]
Ru,0.131,12.32,0.5,Na,0.016,1.02,0.4,TiO2,-3.316,3.86,99.1,None,0,0,WI,5,1,600,3,300,1,1,50,370,1,0.667,75,4,43.128,88.759,38.28,[56]
Ru,0.131,12.32,0.5,Na,0.016,1.02,0.4,TiO2,-3.316,3.86,99.1,None,0,0,WI,5,1,600,3,300,1,1,50,400,1,0.667,75,4,53.081,88.467,46.959,[56]
Ru,0.131,12.32,0.5,Na,0.016,1.02,0.4,TiO2,-3.316,3.86,99.1,None,0,0,WI,5,1,600,3,300,1,1,50,425,1,0.667,75,4,57.346,88.029,50.481,[56]
Ru,0.131,12.32,0.5,Na,0.016,1.02,0.4,TiO2,-3.316,3.86,99.1,None,0,0,WI,5,1,600,3,300,1,1,50,455,1,0.667,75,4,60.19,85.109,51.227,[56]
Ru,0.131,12.32,0.5,Na,0.016,1.02,0.4,TiO2,-3.316,3.86,99.1,None,0,0,WI,5,1,600,3,300,1,1,50,465,1,0.667,75,4,60.427,83.066,50.194,[56]
Ni,0.046,9.22,15,None,0,0,0,MgO,-2.995,3.63,55,Al2O3,-3.352,3.87,UH,3,3,600,6,700,1,2,50,200,1,1.33,10,4,10.336,99.571,10.292,[57]
Ni,0.046,9.22,15,None,0,0,0,MgO,-2.995,3.63,55,Al2O3,-3.352,3.87,UH,3,3,600,6,700,1,2,50,250,1,1.33,10,4,35.659,99.7,35.552,[57]
Ni,0.046,9.22,15,None,0,0,0,MgO,-2.995,3.63,55,Al2O3,-3.352,3.87,UH,3,3,600,6,700,1,2,50,300,1,1.33,10,4,71.576,98.155,70.255,[57]
Ni,0.046,9.22,15,None,0,0,0,MgO,-2.995,3.63,55,Al2O3,-3.352,3.87,UH,3,3,600,6,700,1,2,50,350,1,1.33,10,4,85.271,99.313,84.685,[57]
Ni,0.046,9.22,15,None,0,0,0,MgO,-2.995,3.63,55,Al2O3,-3.352,3.87,UH,3,3,600,6,700,1,2,50,400,1,1.33,10,4,86.305,100,86.305,[57]
Ni,0.046,9.22,15,None,0,0,0,MgO,-2.995,3.63,55,Al2O3,-3.352,3.87,UH,3,3,600,6,700,1,2,50,450,1,1.33,10,4,79.587,98.541,78.426,[57]
Ni,0.046,9.22,15,La,0.019,6.12,2,MgO,-2.995,3.63,55,Al2O3,-3.352,3.87,UH,3,3,600,6,700,1,2,50,200,1,1.33,10,4,14.987,99.957,14.981,[57]
Ni,0.046,9.22,15,La,0.019,6.12,2,MgO,-2.995,3.63,55,Al2O3,-3.352,3.87,UH,3,3,600,6,700,1,2,50,250,1,1.33,10,4,49.612,100,49.612,[57]
Ni,0.046,9.22,15,La,0.019,6.12,2,MgO,-2.995,3.63,55,Al2O3,-3.352,3.87,UH,3,3,600,6,700,1,2,50,300,1,1.33,10,4,80.103,100,80.103,[57]
Ni,0.046,9.22,15,La,0.019,6.12,2,MgO,-2.995,3.63,55,Al2O3,-3.352,3.87,UH,3,3,600,6,700,1,2,50,350,1,1.33,10,4,85.271,100,85.271,[57]
Ni,0.046,9.22,15,La,0.019,6.12,2,MgO,-2.995,3.63,55,Al2O3,-3.352,3.87,UH,3,3,600,6,700,1,2,50,400,1,1.33,10,4,85.013,100,85.013,[57]
Ni,0.046,9.22,15,La,0.019,6.12,2,MgO,-2.995,3.63,55,Al2O3,-3.352,3.87,UH,3,3,600,6,700,1,2,50,450,1,1.33,10,4,78.295,97.382,76.245,[57]
Ni,0.046,9.22,15,La,0.019,6.12,5,MgO,-2.995,3.63,55,Al2O3,-3.352,3.87,UH,3,3,600,6,700,1,2,50,200,1,1.33,10,4,22.222,99.7,22.155,[57]
Ni,0.046,9.22,15,La,0.019,6.12,5,MgO,-2.995,3.63,55,Al2O3,-3.352,3.87,UH,3,3,600,6,700,1,2,50,250,1,1.33,10,4,61.499,99.442,61.156,[57]
Ni,0.046,9.22,15,La,0.019,6.12,5,MgO,-2.995,3.63,55,Al2O3,-3.352,3.87,UH,3,3,600,6,700,1,2,50,300,1,1.33,10,4,82.429,98.67,81.333,[57]
Ni,0.046,9.22,15,La,0.019,6.12,5,MgO,-2.995,3.63,55,Al2O3,-3.352,3.87,UH,3,3,600,6,700,1,2,50,350,1,1.33,10,4,87.855,98.541,86.573,[57]
Ni,0.046,9.22,15,La,0.019,6.12,5,MgO,-2.995,3.63,55,Al2O3,-3.352,3.87,UH,3,3,600,6,700,1,2,50,400,1,1.33,10,4,85.788,98.412,84.426,[57]
Ni,0.046,9.22,15,La,0.019,6.12,5,MgO,-2.995,3.63,55,Al2O3,-3.352,3.87,UH,3,3,600,6,700,1,2,50,450,1,1.33,10,4,78.811,96.738,76.24,[57]
Ni,0.046,9.22,15,La,0.019,6.12,8,MgO,-2.995,3.63,55,Al2O3,-3.352,3.87,UH,3,3,600,6,700,1,2,50,200,1,1.33,10,4,20.155,96.223,19.394,[57]
Ni,0.046,9.22,15,La,0.019,6.12,8,MgO,-2.995,3.63,55,Al2O3,-3.352,3.87,UH,3,3,600,6,700,1,2,50,250,1,1.33,10,4,58.915,96.223,56.69,[57]
Ni,0.046,9.22,15,La,0.019,6.12,8,MgO,-2.995,3.63,55,Al2O3,-3.352,3.87,UH,3,3,600,6,700,1,2,50,300,1,1.33,10,4,82.687,94.292,77.967,[57]
Ni,0.046,9.22,15,La,0.019,6.12,8,MgO,-2.995,3.63,55,Al2O3,-3.352,3.87,UH,3,3,600,6,700,1,2,50,350,1,1.33,10,4,88.114,95.966,84.559,[57]
Ni,0.046,9.22,15,La,0.019,6.12,8,MgO,-2.995,3.63,55,Al2O3,-3.352,3.87,UH,3,3,600,6,700,1,2,50,400,1,1.33,10,4,86.822,99.185,86.114,[57]
Ni,0.046,9.22,15,La,0.019,6.12,8,MgO,-2.995,3.63,55,Al2O3,-3.352,3.87,UH,3,3,600,6,700,1,2,50,450,1,1.33,10,4,79.587,95.193,75.761,[57]
Ni,0.046,9.22,15,La,0.019,6.12,5,MgO,-2.995,3.63,55,Al2O3,-3.352,3.87,CP,4,3,600,6,700,1,2,50,200,1,1.33,10,4,16.364,99.149,16.225,[57]
Ni,0.046,9.22,15,La,0.019,6.12,5,MgO,-2.995,3.63,55,Al2O3,-3.352,3.87,CP,4,3,600,6,700,1,2,50,250,1,1.33,10,4,50.909,96.851,49.306,[57]
Ni,0.046,9.22,15,La,0.019,6.12,5,MgO,-2.995,3.63,55,Al2O3,-3.352,3.87,CP,4,3,600,6,700,1,2,50,300,1,1.33,10,4,76.061,98,74.54,[57]
Ni,0.046,9.22,15,La,0.019,6.12,5,MgO,-2.995,3.63,55,Al2O3,-3.352,3.87,CP,4,3,600,6,700,1,2,50,350,1,1.33,10,4,86.061,99.277,85.439,[57]
Ni,0.046,9.22,15,La,0.019,6.12,5,MgO,-2.995,3.63,55,Al2O3,-3.352,3.87,CP,4,3,600,6,700,1,2,50,400,1,1.33,10,4,86.97,99.532,86.563,[57]
Ni,0.046,9.22,15,La,0.019,6.12,5,MgO,-2.995,3.63,55,Al2O3,-3.352,3.87,CP,4,3,600,6,700,1,2,50,450,1,1.33,10,4,79.697,98.255,78.306,[57]
Ni,0.046,9.22,80,Al2O3,-3.352,3.87,20,None,0,0,0,None,0,0,H,4,3,550,4,500,1,4,100,150,1,12.5,0,4,4.871,97.105,4.73,[58]
Ni,0.046,9.22,80,Al2O3,-3.352,3.87,20,None,0,0,0,None,0,0,H,4,3,550,4,500,1,4,100,180,1,12.5,0,4,17.765,82.798,14.709,[58]
Ni,0.046,9.22,80,Al2O3,-3.352,3.87,20,None,0,0,0,None,0,0,H,4,3,550,4,500,1,4,100,200,1,12.5,0,4,38.682,99.884,38.637,[58]
Ni,0.046,9.22,80,Al2O3,-3.352,3.87,20,None,0,0,0,None,0,0,H,4,3,550,4,500,1,4,100,220,1,12.5,0,4,67.049,99.928,67.001,[58]
Ni,0.046,9.22,80,Al2O3,-3.352,3.87,20,None,0,0,0,None,0,0,H,4,3,550,4,500,1,4,100,250,1,12.5,0,4,85.673,99.841,85.537,[58]
Ni,0.046,9.22,80,Al2O3,-3.352,3.87,20,None,0,0,0,None,0,0,H,4,3,550,4,500,1,4,100,300,1,12.5,0,4,88.825,99.406,88.297,[58]
Ni,0.046,9.22,80,Al2O3,-3.352,3.87,20,None,0,0,0,None,0,0,H,4,3,550,4,500,1,4,100,350,1,12.5,0,4,84.241,99.961,84.208,[58]
Ni,0.046,9.22,80,Al2O3,-3.352,3.87,20,None,0,0,0,None,0,0,H,4,3,550,4,500,1,4,100,400,1,12.5,0,4,78.223,99.965,78.196,[58]
Ni,0.046,9.22,80,Al2O3,-3.352,3.87,20,None,0,0,0,None,0,0,H,4,3,550,4,500,1,4,100,450,1,12.5,0,4,71.347,98.14,70.02,[58]
Ni,0.046,9.22,3,Al2O3,-3.352,3.87,95,CeO2,-3.755,6.99,2,None,0,0,H,4,3,550,4,500,1,4,100,150,1,12.5,0,4,4.298,98.837,4.248,[58]
Ni,0.046,9.22,3,Al2O3,-3.352,3.87,95,CeO2,-3.755,6.99,2,None,0,0,H,4,3,550,4,500,1,4,100,180,1,12.5,0,4,21.777,79.694,17.355,[58]
Ni,0.046,9.22,3,Al2O3,-3.352,3.87,95,CeO2,-3.755,6.99,2,None,0,0,H,4,3,550,4,500,1,4,100,200,1,12.5,0,4,49.57,99.899,49.52,[58]
Ni,0.046,9.22,3,Al2O3,-3.352,3.87,95,CeO2,-3.755,6.99,2,None,0,0,H,4,3,550,4,500,1,4,100,220,1,12.5,0,4,75.358,99.735,75.158,[58]
Ni,0.046,9.22,3,Al2O3,-3.352,3.87,95,CeO2,-3.755,6.99,2,None,0,0,H,4,3,550,4,500,1,4,100,250,1,12.5,0,4,88.825,99.412,88.303,[58]
Ni,0.046,9.22,3,Al2O3,-3.352,3.87,95,CeO2,-3.755,6.99,2,None,0,0,H,4,3,550,4,500,1,4,100,300,1,12.5,0,4,89.398,99.822,89.239,[58]
Ni,0.046,9.22,3,Al2O3,-3.352,3.87,95,CeO2,-3.755,6.99,2,None,0,0,H,4,3,550,4,500,1,4,100,350,1,12.5,0,4,84.241,99.986,84.229,[58]
Ni,0.046,9.22,3,Al2O3,-3.352,3.87,95,CeO2,-3.755,6.99,2,None,0,0,H,4,3,550,4,500,1,4,100,400,1,12.5,0,4,79.37,99.836,79.24,[58]
Ni,0.046,9.22,3,Al2O3,-3.352,3.87,95,CeO2,-3.755,6.99,2,None,0,0,H,4,3,550,4,500,1,4,100,450,1,12.5,0,4,71.06,99.044,70.381,[58]
Ni,0.046,9.22,4,Al2O3,-3.352,3.87,91,CeO2,-3.755,6.99,5,None,0,0,H,4,3,550,4,500,1,4,100,150,1,12.5,0,4,7.45,98.993,7.375,[58]
Ni,0.046,9.22,4,Al2O3,-3.352,3.87,91,CeO2,-3.755,6.99,5,None,0,0,H,4,3,550,4,500,1,4,100,180,1,12.5,0,4,23.782,82.579,19.639,[58]
Ni,0.046,9.22,4,Al2O3,-3.352,3.87,91,CeO2,-3.755,6.99,5,None,0,0,H,4,3,550,4,500,1,4,100,200,1,12.5,0,4,51.862,99.994,51.859,[58]
Ni,0.046,9.22,4,Al2O3,-3.352,3.87,91,CeO2,-3.755,6.99,5,None,0,0,H,4,3,550,4,500,1,4,100,220,1,12.5,0,4,78.223,99.928,78.167,[58]
Ni,0.046,9.22,4,Al2O3,-3.352,3.87,91,CeO2,-3.755,6.99,5,None,0,0,H,4,3,550,4,500,1,4,100,250,1,12.5,0,4,89.971,99.391,89.423,[58]
Ni,0.046,9.22,4,Al2O3,-3.352,3.87,91,CeO2,-3.755,6.99,5,None,0,0,H,4,3,550,4,500,1,4,100,300,1,12.5,0,4,89.971,99.834,89.822,[58]
Ni,0.046,9.22,4,Al2O3,-3.352,3.87,91,CeO2,-3.755,6.99,5,None,0,0,H,4,3,550,4,500,1,4,100,350,1,12.5,0,4,84.814,99.428,84.329,[58]
Ni,0.046,9.22,4,Al2O3,-3.352,3.87,91,CeO2,-3.755,6.99,5,None,0,0,H,4,3,550,4,500,1,4,100,400,1,12.5,0,4,79.943,99.95,79.903,[58]
Ni,0.046,9.22,4,Al2O3,-3.352,3.87,91,CeO2,-3.755,6.99,5,None,0,0,H,4,3,550,4,500,1,4,100,450,1,12.5,0,4,71.347,98.478,70.261,[58]
Ni,0.046,9.22,4,Al2O3,-3.352,3.87,86,CeO2,-3.755,6.99,10,None,0,0,H,4,3,550,4,500,1,4,100,150,1,12.5,0,4,3.725,97.906,3.647,[58]
Ni,0.046,9.22,4,Al2O3,-3.352,3.87,86,CeO2,-3.755,6.99,10,None,0,0,H,4,3,550,4,500,1,4,100,180,1,12.5,0,4,13.754,97.332,13.387,[58]
Ni,0.046,9.22,4,Al2O3,-3.352,3.87,86,CeO2,-3.755,6.99,10,None,0,0,H,4,3,550,4,500,1,4,100,200,1,12.5,0,4,24.642,90.435,22.285,[58]
Ni,0.046,9.22,4,Al2O3,-3.352,3.87,86,CeO2,-3.755,6.99,10,None,0,0,H,4,3,550,4,500,1,4,100,220,1,12.5,0,4,47.278,99.994,47.275,[58]
Ni,0.046,9.22,4,Al2O3,-3.352,3.87,86,CeO2,-3.755,6.99,10,None,0,0,H,4,3,550,4,500,1,4,100,250,1,12.5,0,4,74.785,99.914,74.721,[58]
Ni,0.046,9.22,4,Al2O3,-3.352,3.87,86,CeO2,-3.755,6.99,10,None,0,0,H,4,3,550,4,500,1,4,100,300,1,12.5,0,4,87.393,99.915,87.319,[58]
Ni,0.046,9.22,4,Al2O3,-3.352,3.87,86,CeO2,-3.755,6.99,10,None,0,0,H,4,3,550,4,500,1,4,100,350,1,12.5,0,4,83.954,99.945,83.908,[58]
Ni,0.046,9.22,4,Al2O3,-3.352,3.87,86,CeO2,-3.755,6.99,10,None,0,0,H,4,3,550,4,500,1,4,100,400,1,12.5,0,4,76.504,99.226,75.912,[58]
Ni,0.046,9.22,4,Al2O3,-3.352,3.87,86,CeO2,-3.755,6.99,10,None,0,0,H,4,3,550,4,500,1,4,100,450,1,12.5,0,4,71.347,97.634,69.659,[58]
Ni,0.046,9.22,4,Al2O3,-3.352,3.87,66,CeO2,-3.755,6.99,30,None,0,0,H,4,3,550,4,500,1,4,100,150,1,12.5,0,4,2.865,97.941,2.806,[58]
Ni,0.046,9.22,4,Al2O3,-3.352,3.87,66,CeO2,-3.755,6.99,30,None,0,0,H,4,3,550,4,500,1,4,100,180,1,12.5,0,4,3.438,92.088,3.166,[58]
Ni,0.046,9.22,4,Al2O3,-3.352,3.87,66,CeO2,-3.755,6.99,30,None,0,0,H,4,3,550,4,500,1,4,100,200,1,12.5,0,4,6.877,88.003,6.052,[58]
Ni,0.046,9.22,4,Al2O3,-3.352,3.87,66,CeO2,-3.755,6.99,30,None,0,0,H,4,3,550,4,500,1,4,100,220,1,12.5,0,4,18.052,91.475,16.513,[58]
Ni,0.046,9.22,4,Al2O3,-3.352,3.87,66,CeO2,-3.755,6.99,30,None,0,0,H,4,3,550,4,500,1,4,100,250,1,12.5,0,4,45.559,99.421,45.295,[58]
Ni,0.046,9.22,4,Al2O3,-3.352,3.87,66,CeO2,-3.755,6.99,30,None,0,0,H,4,3,550,4,500,1,4,100,300,1,12.5,0,4,78.797,99.915,78.73,[58]
Ni,0.046,9.22,4,Al2O3,-3.352,3.87,66,CeO2,-3.755,6.99,30,None,0,0,H,4,3,550,4,500,1,4,100,350,1,12.5,0,4,82.235,99.722,82.006,[58]
Ni,0.046,9.22,4,Al2O3,-3.352,3.87,66,CeO2,-3.755,6.99,30,None,0,0,H,4,3,550,4,500,1,4,100,400,1,12.5,0,4,76.504,99.54,76.152,[58]
Ni,0.046,9.22,4,Al2O3,-3.352,3.87,66,CeO2,-3.755,6.99,30,None,0,0,H,4,3,550,4,500,1,4,100,450,1,12.5,0,4,71.633,97.916,70.14,[58]
Ni,0.046,9.22,20,None,0,0,0,Al2O3,-3.352,3.87,80,None,0,0,IWI,5,1,600,4,600,1,1,100,200,1,5.26,21,4,1.98,78.687,1.558,[59]
Ni,0.046,9.22,20,None,0,0,0,Al2O3,-3.352,3.87,80,None,0,0,IWI,5,1,600,4,600,1,1,100,250,1,5.26,21,4,3.96,91.818,3.636,[59]
Ni,0.046,9.22,20,None,0,0,0,Al2O3,-3.352,3.87,80,None,0,0,IWI,5,1,600,4,600,1,1,100,300,1,5.26,21,4,17.162,87.781,15.065,[59]
Ni,0.046,9.22,20,None,0,0,0,Al2O3,-3.352,3.87,80,None,0,0,IWI,5,1,600,4,600,1,1,100,350,1,5.26,21,4,46.535,88.748,41.299,[59]
Ni,0.046,9.22,20,None,0,0,0,Al2O3,-3.352,3.87,80,None,0,0,IWI,5,1,600,4,600,1,1,100,400,1,5.26,21,4,64.356,90.406,58.182,[59]
Ni,0.046,9.22,20,None,0,0,0,Al2O3,-3.352,3.87,80,None,0,0,IWI,5,1,600,4,600,1,1,100,450,1,5.26,21,4,69.637,86.534,60.26,[59]
Ni,0.046,9.22,20,None,0,0,0,Al2O3,-3.352,3.87,80,None,0,0,IWI,5,1,600,4,600,1,1,100,500,1,5.26,21,4,71.287,76.515,54.545,[59]
Ni,0.046,9.22,20,None,0,0,0,Al2O3,-3.352,3.87,80,None,0,0,IWI,5,1,600,4,600,1,1,100,600,1,5.26,21,4,73.597,41.292,30.39,[59]
Ni,0.046,9.22,20,Mg,0.04,1.81,5,Al2O3,-3.352,3.87,75,None,0,0,IWI,5,1,600,4,600,1,1,100,200,1,5.26,21,4,5.234,46.905,2.455,[59]
Ni,0.046,9.22,20,Mg,0.04,1.81,5,Al2O3,-3.352,3.87,75,None,0,0,IWI,5,1,600,4,600,1,1,100,250,1,5.26,21,4,8.264,48.052,3.971,[59]
Ni,0.046,9.22,20,Mg,0.04,1.81,5,Al2O3,-3.352,3.87,75,None,0,0,IWI,5,1,600,4,600,1,1,100,300,1,5.26,21,4,38.292,77.121,29.531,[59]
Ni,0.046,9.22,20,Mg,0.04,1.81,5,Al2O3,-3.352,3.87,75,None,0,0,IWI,5,1,600,4,600,1,1,100,350,1,5.26,21,4,57.851,81.375,47.076,[59]
Ni,0.046,9.22,20,Mg,0.04,1.81,5,Al2O3,-3.352,3.87,75,None,0,0,IWI,5,1,600,4,600,1,1,100,400,1,5.26,21,4,63.361,79.768,50.542,[59]
Ni,0.046,9.22,20,Mg,0.04,1.81,5,Al2O3,-3.352,3.87,75,None,0,0,IWI,5,1,600,4,600,1,1,100,450,1,5.26,21,4,65.565,68.497,44.91,[59]
Ni,0.046,9.22,20,Mg,0.04,1.81,5,Al2O3,-3.352,3.87,75,None,0,0,IWI,5,1,600,4,600,1,1,100,500,1,5.26,21,4,66.942,50.586,33.863,[59]
Ni,0.046,9.22,20,Mg,0.04,1.81,5,Al2O3,-3.352,3.87,75,None,0,0,IWI,5,1,600,4,600,1,1,100,600,1,5.26,21,4,73.829,17.408,12.852,[59]
Ni,0.046,9.22,20,Ca,0.18,1.44,5,Al2O3,-3.352,3.87,75,None,0,0,IWI,5,1,600,4,600,1,1,100,200,1,5.26,21,4,4.67,20.107,0.939,[59]
Ni,0.046,9.22,20,Ca,0.18,1.44,5,Al2O3,-3.352,3.87,75,None,0,0,IWI,5,1,600,4,600,1,1,100,250,1,5.26,21,4,7.967,19.932,1.588,[59]
Ni,0.046,9.22,20,Ca,0.18,1.44,5,Al2O3,-3.352,3.87,75,None,0,0,IWI,5,1,600,4,600,1,1,100,300,1,5.26,21,4,17.857,36.792,6.57,[59]
Ni,0.046,9.22,20,Ca,0.18,1.44,5,Al2O3,-3.352,3.87,75,None,0,0,IWI,5,1,600,4,600,1,1,100,350,1,5.26,21,4,51.374,70.974,36.462,[59]
Ni,0.046,9.22,20,Ca,0.18,1.44,5,Al2O3,-3.352,3.87,75,None,0,0,IWI,5,1,600,4,600,1,1,100,400,1,5.26,21,4,65.11,81.617,53.141,[59]
Ni,0.046,9.22,20,Ca,0.18,1.44,5,Al2O3,-3.352,3.87,75,None,0,0,IWI,5,1,600,4,600,1,1,100,450,1,5.26,21,4,67.308,76.055,51.191,[59]
Ni,0.046,9.22,20,Ca,0.18,1.44,5,Al2O3,-3.352,3.87,75,None,0,0,IWI,5,1,600,4,600,1,1,100,500,1,5.26,21,4,68.407,63.118,43.177,[59]
Ni,0.046,9.22,20,Ca,0.18,1.44,5,Al2O3,-3.352,3.87,75,None,0,0,IWI,5,1,600,4,600,1,1,100,600,1,5.26,21,4,72.802,21.818,15.884,[59]
Ni,0.046,9.22,20,Sr,0.045,2.61,1,Al2O3,-3.352,3.87,79,None,0,0,IWI,5,1,600,4,600,1,1,100,200,1,5.26,21,4,1.923,13.937,0.268,[59]
Ni,0.046,9.22,20,Sr,0.045,2.61,1,Al2O3,-3.352,3.87,79,None,0,0,IWI,5,1,600,4,600,1,1,100,250,1,5.26,21,4,6.044,60.721,3.67,[59]
Ni,0.046,9.22,20,Sr,0.045,2.61,1,Al2O3,-3.352,3.87,79,None,0,0,IWI,5,1,600,4,600,1,1,100,300,1,5.26,21,4,28.846,78.257,22.574,[59]
Ni,0.046,9.22,20,Sr,0.045,2.61,1,Al2O3,-3.352,3.87,79,None,0,0,IWI,5,1,600,4,600,1,1,100,350,1,5.26,21,4,61.264,89.71,54.96,[59]
Ni,0.046,9.22,20,Sr,0.045,2.61,1,Al2O3,-3.352,3.87,79,None,0,0,IWI,5,1,600,4,600,1,1,100,400,1,5.26,21,4,71.703,92.502,66.327,[59]
Ni,0.046,9.22,20,Sr,0.045,2.61,1,Al2O3,-3.352,3.87,79,None,0,0,IWI,5,1,600,4,600,1,1,100,450,1,5.26,21,4,71.978,87.68,63.11,[59]
Ni,0.046,9.22,20,Sr,0.045,2.61,1,Al2O3,-3.352,3.87,79,None,0,0,IWI,5,1,600,4,600,1,1,100,500,1,5.26,21,4,70.604,75.412,53.244,[59]
Ni,0.046,9.22,20,Sr,0.045,2.61,1,Al2O3,-3.352,3.87,79,None,0,0,IWI,5,1,600,4,600,1,1,100,600,1,5.26,21,4,71.703,35.669,25.576,[59]
Ni,0.046,9.22,20,Sr,0.045,2.61,2.5,Al2O3,-3.352,3.87,77.5,None,0,0,IWI,5,1,600,4,600,1,1,100,200,1,5.26,21,4,1.374,50.728,0.697,[59]
Ni,0.046,9.22,20,Sr,0.045,2.61,2.5,Al2O3,-3.352,3.87,77.5,None,0,0,IWI,5,1,600,4,600,1,1,100,250,1,5.26,21,4,11.813,91.23,10.777,[59]
Ni,0.046,9.22,20,Sr,0.045,2.61,2.5,Al2O3,-3.352,3.87,77.5,None,0,0,IWI,5,1,600,4,600,1,1,100,300,1,5.26,21,4,59.615,93.99,56.032,[59]
Ni,0.046,9.22,20,Sr,0.045,2.61,2.5,Al2O3,-3.352,3.87,77.5,None,0,0,IWI,5,1,600,4,600,1,1,100,350,1,5.26,21,4,76.648,98.567,75.55,[59]
Ni,0.046,9.22,20,Sr,0.045,2.61,2.5,Al2O3,-3.352,3.87,77.5,None,0,0,IWI,5,1,600,4,600,1,1,100,400,1,5.26,21,4,77.198,96.475,74.477,[59]
Ni,0.046,9.22,20,Sr,0.045,2.61,2.5,Al2O3,-3.352,3.87,77.5,None,0,0,IWI,5,1,600,4,600,1,1,100,450,1,5.26,21,4,75,91.581,68.686,[59]
Ni,0.046,9.22,20,Sr,0.045,2.61,2.5,Al2O3,-3.352,3.87,77.5,None,0,0,IWI,5,1,600,4,600,1,1,100,500,1,5.26,21,4,71.978,79.038,56.89,[59]
Ni,0.046,9.22,20,Sr,0.045,2.61,2.5,Al2O3,-3.352,3.87,77.5,None,0,0,IWI,5,1,600,4,600,1,1,100,600,1,5.26,21,4,76.374,35.735,27.292,[59]
Ni,0.046,9.22,20,Sr,0.045,2.61,7.5,Al2O3,-3.352,3.87,72.5,None,0,0,IWI,5,1,600,4,600,1,1,100,200,1,5.26,21,4,3.297,92.69,3.056,[59]
Ni,0.046,9.22,20,Sr,0.045,2.61,7.5,Al2O3,-3.352,3.87,72.5,None,0,0,IWI,5,1,600,4,600,1,1,100,250,1,5.26,21,4,11.813,94.862,11.206,[59]
Ni,0.046,9.22,20,Sr,0.045,2.61,7.5,Al2O3,-3.352,3.87,72.5,None,0,0,IWI,5,1,600,4,600,1,1,100,300,1,5.26,21,4,59.615,93.631,55.818,[59]
Ni,0.046,9.22,20,Sr,0.045,2.61,7.5,Al2O3,-3.352,3.87,72.5,None,0,0,IWI,5,1,600,4,600,1,1,100,350,1,5.26,21,4,77.473,97.518,75.55,[59]
Ni,0.046,9.22,20,Sr,0.045,2.61,7.5,Al2O3,-3.352,3.87,72.5,None,0,0,IWI,5,1,600,4,600,1,1,100,400,1,5.26,21,4,77.473,96.133,74.477,[59]
Ni,0.046,9.22,20,Sr,0.045,2.61,7.5,Al2O3,-3.352,3.87,72.5,None,0,0,IWI,5,1,600,4,600,1,1,100,450,1,5.26,21,4,74.176,88.84,65.898,[59]
Ni,0.046,9.22,20,Sr,0.045,2.61,7.5,Al2O3,-3.352,3.87,72.5,None,0,0,IWI,5,1,600,4,600,1,1,100,500,1,5.26,21,4,71.429,75.142,53.673,[59]
Ni,0.046,9.22,20,Sr,0.045,2.61,7.5,Al2O3,-3.352,3.87,72.5,None,0,0,IWI,5,1,600,4,600,1,1,100,600,1,5.26,21,4,72.802,31.597,23.003,[59]
Ni,0.046,9.22,20,Sr,0.045,2.61,5,Al2O3,-3.352,3.87,75,None,0,0,IWI,5,1,600,4,600,1,1,100,200,1,5.26,21,4,2.747,94.212,2.588,[59]
Ni,0.046,9.22,20,Sr,0.045,2.61,5,Al2O3,-3.352,3.87,75,None,0,0,IWI,5,1,600,4,600,1,1,100,250,1,5.26,21,4,41.758,79.525,33.208,[59]
Ni,0.046,9.22,20,Sr,0.045,2.61,5,Al2O3,-3.352,3.87,75,None,0,0,IWI,5,1,600,4,600,1,1,100,300,1,5.26,21,4,69.505,98.036,68.14,[59]
Ni,0.046,9.22,20,Sr,0.045,2.61,5,Al2O3,-3.352,3.87,75,None,0,0,IWI,5,1,600,4,600,1,1,100,350,1,5.26,21,4,80.769,99.315,80.216,[59]
Ni,0.046,9.22,20,Sr,0.045,2.61,5,Al2O3,-3.352,3.87,75,None,0,0,IWI,5,1,600,4,600,1,1,100,400,1,5.26,21,4,81.044,96.583,78.275,[59]
Ni,0.046,9.22,20,Sr,0.045,2.61,5,Al2O3,-3.352,3.87,75,None,0,0,IWI,5,1,600,4,600,1,1,100,450,1,5.26,21,4,76.648,93.12,71.375,[59]
Ni,0.046,9.22,20,Sr,0.045,2.61,5,Al2O3,-3.352,3.87,75,None,0,0,IWI,5,1,600,4,600,1,1,100,500,1,5.26,21,4,71.703,84.204,60.377,[59]
Ni,0.046,9.22,20,Sr,0.045,2.61,5,Al2O3,-3.352,3.87,75,None,0,0,IWI,5,1,600,4,600,1,1,100,600,1,5.26,21,4,70.604,40.315,28.464,[59]
Ni,0.046,9.22,20,Ba,0.175,3.62,5,Al2O3,-3.352,3.87,75,None,0,0,IWI,5,1,600,4,600,1,1,100,200,1,5.26,21,4,4.42,78.054,3.45,[59]
Ni,0.046,9.22,20,Ba,0.175,3.62,5,Al2O3,-3.352,3.87,75,None,0,0,IWI,5,1,600,4,600,1,1,100,250,1,5.26,21,4,50.829,75.514,38.383,[59]
Ni,0.046,9.22,20,Ba,0.175,3.62,5,Al2O3,-3.352,3.87,75,None,0,0,IWI,5,1,600,4,600,1,1,100,300,1,5.26,21,4,82.32,97.182,80,[59]
Ni,0.046,9.22,20,Ba,0.175,3.62,5,Al2O3,-3.352,3.87,75,None,0,0,IWI,5,1,600,4,600,1,1,100,350,1,5.26,21,4,83.425,96.67,80.647,[59]
Ni,0.046,9.22,20,Ba,0.175,3.62,5,Al2O3,-3.352,3.87,75,None,0,0,IWI,5,1,600,4,600,1,1,100,400,1,5.26,21,4,77.901,97.435,75.903,[59]
Ni,0.046,9.22,20,Ba,0.175,3.62,5,Al2O3,-3.352,3.87,75,None,0,0,IWI,5,1,600,4,600,1,1,100,450,1,5.26,21,4,73.204,91.905,67.278,[59]
Ni,0.046,9.22,20,Ba,0.175,3.62,5,Al2O3,-3.352,3.87,75,None,0,0,IWI,5,1,600,4,600,1,1,100,500,1,5.26,21,4,71.823,75.958,54.555,[59]
Ni,0.046,9.22,20,Ba,0.175,3.62,5,Al2O3,-3.352,3.87,75,None,0,0,IWI,5,1,600,4,600,1,1,100,600,1,5.26,21,4,71.271,32.374,23.073,[59]
Ni,0.046,9.22,20,Ba,0.175,3.62,1,Al2O3,-3.352,3.87,79,None,0,0,IWI,5,1,600,4,600,1,1,100,200,1,5.26,21,4,1.09,98.624,1.075,[59]
Ni,0.046,9.22,20,Ba,0.175,3.62,1,Al2O3,-3.352,3.87,79,None,0,0,IWI,5,1,600,4,600,1,1,100,250,1,5.26,21,4,15.804,99.336,15.699,[59]
Ni,0.046,9.22,20,Ba,0.175,3.62,1,Al2O3,-3.352,3.87,79,None,0,0,IWI,5,1,600,4,600,1,1,100,300,1,5.26,21,4,53.134,92.685,49.247,[59]
Ni,0.046,9.22,20,Ba,0.175,3.62,1,Al2O3,-3.352,3.87,79,None,0,0,IWI,5,1,600,4,600,1,1,100,350,1,5.26,21,4,74.659,97.936,73.118,[59]
Ni,0.046,9.22,20,Ba,0.175,3.62,1,Al2O3,-3.352,3.87,79,None,0,0,IWI,5,1,600,4,600,1,1,100,400,1,5.26,21,4,76.839,95.997,73.763,[59]
Ni,0.046,9.22,20,Ba,0.175,3.62,1,Al2O3,-3.352,3.87,79,None,0,0,IWI,5,1,600,4,600,1,1,100,450,1,5.26,21,4,73.569,91.495,67.312,[59]
Ni,0.046,9.22,20,Ba,0.175,3.62,1,Al2O3,-3.352,3.87,79,None,0,0,IWI,5,1,600,4,600,1,1,100,500,1,5.26,21,4,70.3,78.925,55.484,[59]
Ni,0.046,9.22,20,Ba,0.175,3.62,1,Al2O3,-3.352,3.87,79,None,0,0,IWI,5,1,600,4,600,1,1,100,600,1,5.26,21,4,71.935,33.782,24.301,[59]
Ni,0.046,9.22,20,Ba,0.175,3.62,2.5,Al2O3,-3.352,3.87,77.5,None,0,0,IWI,5,1,600,4,600,1,1,100,200,1,5.26,21,4,1.09,98.624,1.075,[59]
Ni,0.046,9.22,20,Ba,0.175,3.62,2.5,Al2O3,-3.352,3.87,77.5,None,0,0,IWI,5,1,600,4,600,1,1,100,250,1,5.26,21,4,19.346,98.935,19.14,[59]
Ni,0.046,9.22,20,Ba,0.175,3.62,2.5,Al2O3,-3.352,3.87,77.5,None,0,0,IWI,5,1,600,4,600,1,1,100,300,1,5.26,21,4,68.665,99.908,68.602,[59]
Ni,0.046,9.22,20,Ba,0.175,3.62,2.5,Al2O3,-3.352,3.87,77.5,None,0,0,IWI,5,1,600,4,600,1,1,100,350,1,5.26,21,4,78.747,99.68,78.495,[59]
Ni,0.046,9.22,20,Ba,0.175,3.62,2.5,Al2O3,-3.352,3.87,77.5,None,0,0,IWI,5,1,600,4,600,1,1,100,400,1,5.26,21,4,76.294,97.811,74.624,[59]
Ni,0.046,9.22,20,Ba,0.175,3.62,2.5,Al2O3,-3.352,3.87,77.5,None,0,0,IWI,5,1,600,4,600,1,1,100,450,1,5.26,21,4,72.48,89.012,64.516,[59]
Ni,0.046,9.22,20,Ba,0.175,3.62,2.5,Al2O3,-3.352,3.87,77.5,None,0,0,IWI,5,1,600,4,600,1,1,100,500,1,5.26,21,4,69.21,75.196,52.043,[59]
Ni,0.046,9.22,20,Ba,0.175,3.62,2.5,Al2O3,-3.352,3.87,77.5,None,0,0,IWI,5,1,600,4,600,1,1,100,600,1,5.26,21,4,71.935,28.7,20.645,[59]
Ni,0.046,9.22,20,Ba,0.175,3.62,7.5,Al2O3,-3.352,3.87,72.5,None,0,0,IWI,5,1,600,4,600,1,1,100,200,1,5.26,21,4,6.267,92.66,5.807,[59]
Ni,0.046,9.22,20,Ba,0.175,3.62,7.5,Al2O3,-3.352,3.87,72.5,None,0,0,IWI,5,1,600,4,600,1,1,100,250,1,5.26,21,4,35.422,57.676,20.43,[59]
Ni,0.046,9.22,20,Ba,0.175,3.62,7.5,Al2O3,-3.352,3.87,72.5,None,0,0,IWI,5,1,600,4,600,1,1,100,300,1,5.26,21,4,71.39,97.902,69.892,[59]
Ni,0.046,9.22,20,Ba,0.175,3.62,7.5,Al2O3,-3.352,3.87,72.5,None,0,0,IWI,5,1,600,4,600,1,1,100,350,1,5.26,21,4,78.747,98.86,77.849,[59]
Ni,0.046,9.22,20,Ba,0.175,3.62,7.5,Al2O3,-3.352,3.87,72.5,None,0,0,IWI,5,1,600,4,600,1,1,100,400,1,5.26,21,4,77.384,97.823,75.699,[59]
Ni,0.046,9.22,20,Ba,0.175,3.62,7.5,Al2O3,-3.352,3.87,72.5,None,0,0,IWI,5,1,600,4,600,1,1,100,450,1,5.26,21,4,73.569,91.203,67.097,[59]
Ni,0.046,9.22,20,Ba,0.175,3.62,7.5,Al2O3,-3.352,3.87,72.5,None,0,0,IWI,5,1,600,4,600,1,1,100,500,1,5.26,21,4,70.572,78.316,55.269,[59]
Ni,0.046,9.22,20,Ba,0.175,3.62,7.5,Al2O3,-3.352,3.87,72.5,None,0,0,IWI,5,1,600,4,600,1,1,100,600,1,5.26,21,4,72.207,33.952,24.516,[59]
Ni,0.046,9.22,10,None,0,0,0,NC,0.008,1.94,90,None,0,0,IWI,5,1,350,2,350,1,2,100,360,1,0.5,50,4,75,94,70.5,[60]
Ni,0.046,9.22,10,None,0,0,0,NC,0.008,1.94,90,None,0,0,IWI,5,1,350,2,350,1,2,100,360,1,0.5,30,6,92,98,90.16,[60]
Ni,0.046,9.22,10,None,0,0,0,eg-C3N4,0.322,3.5,90,None,0,0,IWI,5,1,450,5,400,1,2,5,150,1,2.5,10,0.8,3.686,63.764,2.35,[61]
Ni,0.046,9.22,10,None,0,0,0,eg-C3N4,0.322,3.5,90,None,0,0,IWI,5,1,450,5,400,1,2,5,200,1,2.5,10,0.8,4.423,75.303,3.331,[61]
Ni,0.046,9.22,10,None,0,0,0,eg-C3N4,0.322,3.5,90,None,0,0,IWI,5,1,450,5,400,1,2,5,250,1,2.5,10,0.8,5.651,89.02,5.031,[61]
Ni,0.046,9.22,10,None,0,0,0,eg-C3N4,0.322,3.5,90,None,0,0,IWI,5,1,450,5,400,1,2,5,300,1,2.5,10,0.8,9.828,96.314,9.466,[61]
Ni,0.046,9.22,10,None,0,0,0,eg-C3N4,0.322,3.5,90,None,0,0,IWI,5,1,450,5,400,1,2,5,350,1,2.5,10,0.8,36.609,88.04,32.231,[61]
Ni,0.046,9.22,10,None,0,0,0,eg-C3N4,0.322,3.5,90,None,0,0,IWI,5,1,450,5,400,1,2,5,400,1,2.5,10,0.8,64.128,69.751,44.73,[61]
Ni,0.046,9.22,10,None,0,0,0,eg-C3N4,0.322,3.5,90,None,0,0,IWI,5,1,450,5,400,1,2,5,450,1,2.5,10,0.8,62.899,73.017,45.927,[61]
Ni,0.046,9.22,10,None,0,0,0,eg-C3N4,0.322,3.5,90,None,0,0,IWI,5,1,450,5,400,1,2,5,500,1,2.5,10,0.8,62.162,70.731,43.968,[61]
Ni,0.046,9.22,10,None,0,0,0,eg-C3N4,0.322,3.5,90,None,0,0,IWI,5,1,450,5,400,1,2,5,550,1,2.5,10,0.8,61.425,71.711,44.048,[61]
Ni,0.046,9.22,10,None,0,0,0,eg-C3N4,0.322,3.5,90,None,0,0,IWI,5,1,450,5,400,1,2,5,600,1,2.5,10,0.8,47.42,69.425,32.921,[61]
Ni,0.046,9.22,10,None,0,0,0,eg-C3N4,0.322,3.5,90,None,0,0,IWI,5,1,450,5,400,1,2,5,150,1,2.5,50,4,4.605,46.38,2.136,[61]
Ni,0.046,9.22,10,None,0,0,0,eg-C3N4,0.322,3.5,90,None,0,0,IWI,5,1,450,5,400,1,2,5,200,1,2.5,50,4,3.947,89.076,3.516,[61]
Ni,0.046,9.22,10,None,0,0,0,eg-C3N4,0.322,3.5,90,None,0,0,IWI,5,1,450,5,400,1,2,5,250,1,2.5,50,4,7.237,97.619,7.065,[61]
Ni,0.046,9.22,10,None,0,0,0,eg-C3N4,0.322,3.5,90,None,0,0,IWI,5,1,450,5,400,1,2,5,300,1,2.5,50,4,22.368,96.923,21.68,[61]
Ni,0.046,9.22,10,None,0,0,0,eg-C3N4,0.322,3.5,90,None,0,0,IWI,5,1,450,5,400,1,2,5,350,1,2.5,50,4,39.145,93.335,36.536,[61]
Ni,0.046,9.22,10,None,0,0,0,eg-C3N4,0.322,3.5,90,None,0,0,IWI,5,1,450,5,400,1,2,5,400,1,2.5,50,4,45.724,91.304,41.748,[61]
Ni,0.046,9.22,10,None,0,0,0,eg-C3N4,0.322,3.5,90,None,0,0,IWI,5,1,450,5,400,1,2,5,450,1,2.5,50,4,43.421,87.159,37.845,[61]
Ni,0.046,9.22,10,None,0,0,0,eg-C3N4,0.322,3.5,90,None,0,0,IWI,5,1,450,5,400,1,2,5,500,1,2.5,50,4,29.276,69.997,20.492,[61]
Ni,0.046,9.22,10,None,0,0,0,eg-C3N4,0.322,3.5,90,None,0,0,IWI,5,1,450,5,400,1,2,5,550,1,2.5,50,4,53.947,66.742,36.005,[61]
Ni,0.046,9.22,10,None,0,0,0,eg-C3N4,0.322,3.5,90,None,0,0,IWI,5,1,450,5,400,1,2,5,600,1,2.5,50,4,58.553,35.115,20.561,[61]
Ni,0.046,9.22,10,La,0.019,6.12,3,eg-C3N4,0.322,3.5,87,None,0,0,IWI,5,1,450,5,400,1,2,5,150,1,2.5,10,0.8,5.16,59.736,3.082,[61]
Ni,0.046,9.22,10,La,0.019,6.12,3,eg-C3N4,0.322,3.5,87,None,0,0,IWI,5,1,450,5,400,1,2,5,200,1,2.5,10,0.8,0,92.722,0,[61]
Ni,0.046,9.22,10,La,0.019,6.12,3,eg-C3N4,0.322,3.5,87,None,0,0,IWI,5,1,450,5,400,1,2,5,250,1,2.5,10,0.8,43.243,85.428,36.942,[61]
Ni,0.046,9.22,10,La,0.019,6.12,3,eg-C3N4,0.322,3.5,87,None,0,0,IWI,5,1,450,5,400,1,2,5,300,1,2.5,10,0.8,64.128,87.932,56.389,[61]
Ni,0.046,9.22,10,La,0.019,6.12,3,eg-C3N4,0.322,3.5,87,None,0,0,IWI,5,1,450,5,400,1,2,5,350,1,2.5,10,0.8,64.619,86.19,55.695,[61]
Ni,0.046,9.22,10,La,0.019,6.12,3,eg-C3N4,0.322,3.5,87,None,0,0,IWI,5,1,450,5,400,1,2,5,400,1,2.5,10,0.8,64.128,82.162,52.689,[61]
Ni,0.046,9.22,10,La,0.019,6.12,3,eg-C3N4,0.322,3.5,87,None,0,0,IWI,5,1,450,5,400,1,2,5,450,1,2.5,10,0.8,62.408,78.678,49.101,[61]
Ni,0.046,9.22,10,La,0.019,6.12,3,eg-C3N4,0.322,3.5,87,None,0,0,IWI,5,1,450,5,400,1,2,5,500,1,2.5,10,0.8,59.951,77.045,46.189,[61]
Ni,0.046,9.22,10,La,0.019,6.12,3,eg-C3N4,0.322,3.5,87,None,0,0,IWI,5,1,450,5,400,1,2,5,550,1,2.5,10,0.8,58.722,76.719,45.051,[61]
Ni,0.046,9.22,10,La,0.019,6.12,3,eg-C3N4,0.322,3.5,87,None,0,0,IWI,5,1,450,5,400,1,2,5,600,1,2.5,10,0.8,49.14,76.714,37.697,[61]
Ni,0.046,9.22,10,La,0.019,6.12,3,eg-C3N4,0.322,3.5,87,None,0,0,IWI,5,1,450,5,400,1,2,5,150,1,2.5,50,4,0.329,18.788,0.062,[61]
Ni,0.046,9.22,10,La,0.019,6.12,3,eg-C3N4,0.322,3.5,87,None,0,0,IWI,5,1,450,5,400,1,2,5,200,1,2.5,50,4,4.605,79.065,3.641,[61]
Ni,0.046,9.22,10,La,0.019,6.12,3,eg-C3N4,0.322,3.5,87,None,0,0,IWI,5,1,450,5,400,1,2,5,250,1,2.5,50,4,30.592,98.92,30.262,[61]
Ni,0.046,9.22,10,La,0.019,6.12,3,eg-C3N4,0.322,3.5,87,None,0,0,IWI,5,1,450,5,400,1,2,5,300,1,2.5,50,4,63.487,99.259,63.017,[61]
Ni,0.046,9.22,10,La,0.019,6.12,3,eg-C3N4,0.322,3.5,87,None,0,0,IWI,5,1,450,5,400,1,2,5,350,1,2.5,50,4,73.026,99.343,72.546,[61]
Ni,0.046,9.22,10,La,0.019,6.12,3,eg-C3N4,0.322,3.5,87,None,0,0,IWI,5,1,450,5,400,1,2,5,400,1,2.5,50,4,60.197,97.424,58.646,[61]
Ni,0.046,9.22,10,La,0.019,6.12,3,eg-C3N4,0.322,3.5,87,None,0,0,IWI,5,1,450,5,400,1,2,5,450,1,2.5,50,4,43.421,92.166,40.019,[61]
Ni,0.046,9.22,10,La,0.019,6.12,3,eg-C3N4,0.322,3.5,87,None,0,0,IWI,5,1,450,5,400,1,2,5,500,1,2.5,50,4,34.868,78.453,27.355,[61]
Ni,0.046,9.22,10,La,0.019,6.12,3,eg-C3N4,0.322,3.5,87,None,0,0,IWI,5,1,450,5,400,1,2,5,550,1,2.5,50,4,44.737,64.072,28.664,[61]
Ni,0.046,9.22,10,La,0.019,6.12,3,eg-C3N4,0.322,3.5,87,None,0,0,IWI,5,1,450,5,400,1,2,5,600,1,2.5,50,4,52.961,36.45,19.304,[61]
Ni,0.046,9.22,10,Ce,0.075,8.98,3,eg-C3N4,0.322,3.5,87,None,0,0,IWI,5,1,450,5,400,1,2,5,150,1,2.5,10,0.8,3.194,40.575,1.296,[61]
Ni,0.046,9.22,10,Ce,0.075,8.98,3,eg-C3N4,0.322,3.5,87,None,0,0,IWI,5,1,450,5,400,1,2,5,200,1,2.5,10,0.8,0,71.82,0,[61]
Ni,0.046,9.22,10,Ce,0.075,8.98,3,eg-C3N4,0.322,3.5,87,None,0,0,IWI,5,1,450,5,400,1,2,5,250,1,2.5,10,0.8,60.197,88.694,53.391,[61]
Ni,0.046,9.22,10,Ce,0.075,8.98,3,eg-C3N4,0.322,3.5,87,None,0,0,IWI,5,1,450,5,400,1,2,5,300,1,2.5,10,0.8,72.727,89.565,65.138,[61]
Ni,0.046,9.22,10,Ce,0.075,8.98,3,eg-C3N4,0.322,3.5,87,None,0,0,IWI,5,1,450,5,400,1,2,5,350,1,2.5,10,0.8,71.499,87.823,62.793,[61]
Ni,0.046,9.22,10,Ce,0.075,8.98,3,eg-C3N4,0.322,3.5,87,None,0,0,IWI,5,1,450,5,400,1,2,5,400,1,2.5,10,0.8,72.236,83.577,60.373,[61]
Ni,0.046,9.22,10,Ce,0.075,8.98,3,eg-C3N4,0.322,3.5,87,None,0,0,IWI,5,1,450,5,400,1,2,5,450,1,2.5,10,0.8,73.956,81.509,60.281,[61]
Ni,0.046,9.22,10,Ce,0.075,8.98,3,eg-C3N4,0.322,3.5,87,None,0,0,IWI,5,1,450,5,400,1,2,5,500,1,2.5,10,0.8,73.219,79.114,57.926,[61]
Ni,0.046,9.22,10,Ce,0.075,8.98,3,eg-C3N4,0.322,3.5,87,None,0,0,IWI,5,1,450,5,400,1,2,5,550,1,2.5,10,0.8,61.671,76.719,47.313,[61]
Ni,0.046,9.22,10,Ce,0.075,8.98,3,eg-C3N4,0.322,3.5,87,None,0,0,IWI,5,1,450,5,400,1,2,5,600,1,2.5,10,0.8,55.528,75.848,42.117,[61]
Ni,0.046,9.22,10,Ce,0.075,8.98,3,eg-C3N4,0.322,3.5,87,None,0,0,IWI,5,1,450,5,400,1,2,5,150,1,2.5,50,4,3.618,37.37,1.352,[61]
Ni,0.046,9.22,10,Ce,0.075,8.98,3,eg-C3N4,0.322,3.5,87,None,0,0,IWI,5,1,450,5,400,1,2,5,200,1,2.5,50,4,14.803,85.741,12.692,[61]
Ni,0.046,9.22,10,Ce,0.075,8.98,3,eg-C3N4,0.322,3.5,87,None,0,0,IWI,5,1,450,5,400,1,2,5,250,1,2.5,50,4,64.474,99.51,64.158,[61]
Ni,0.046,9.22,10,Ce,0.075,8.98,3,eg-C3N4,0.322,3.5,87,None,0,0,IWI,5,1,450,5,400,1,2,5,300,1,2.5,50,4,82.237,99.482,81.811,[61]
Ni,0.046,9.22,10,Ce,0.075,8.98,3,eg-C3N4,0.322,3.5,87,None,0,0,IWI,5,1,450,5,400,1,2,5,350,1,2.5,50,4,77.632,99.677,77.381,[61]
Ni,0.046,9.22,10,Ce,0.075,8.98,3,eg-C3N4,0.322,3.5,87,None,0,0,IWI,5,1,450,5,400,1,2,5,400,1,2.5,50,4,65.461,98.425,64.43,[61]
Ni,0.046,9.22,10,Ce,0.075,8.98,3,eg-C3N4,0.322,3.5,87,None,0,0,IWI,5,1,450,5,400,1,2,5,450,1,2.5,50,4,53.289,93.168,49.648,[61]
Ni,0.046,9.22,10,Ce,0.075,8.98,3,eg-C3N4,0.322,3.5,87,None,0,0,IWI,5,1,450,5,400,1,2,5,500,1,2.5,50,4,50.329,84.128,42.341,[61]
Ni,0.046,9.22,10,Ce,0.075,8.98,3,eg-C3N4,0.322,3.5,87,None,0,0,IWI,5,1,450,5,400,1,2,5,550,1,2.5,50,4,50.987,66.631,33.973,[61]
Ni,0.046,9.22,10,Ce,0.075,8.98,3,eg-C3N4,0.322,3.5,87,None,0,0,IWI,5,1,450,5,400,1,2,5,600,1,2.5,50,4,53.289,38.119,20.313,[61]
Ni,0.046,9.22,10,None,0,0,0,CeO2,-3.755,6.99,90,None,0,0,IWI,5,1,500,4,500,1,10,100,200,1,10,5,4,8.201,95.781,7.855,[62]
Ni,0.046,9.22,10,None,0,0,0,CeO2,-3.755,6.99,90,None,0,0,IWI,5,1,500,4,500,1,10,100,220,1,10,5,4,19.312,99.182,19.154,[62]
Ni,0.046,9.22,10,None,0,0,0,CeO2,-3.755,6.99,90,None,0,0,IWI,5,1,500,4,500,1,10,100,240,1,10,5,4,46.032,99.967,46.017,[62]
Ni,0.046,9.22,10,None,0,0,0,CeO2,-3.755,6.99,90,None,0,0,IWI,5,1,500,4,500,1,10,100,260,1,10,5,4,73.28,99.408,72.846,[62]
Ni,0.046,9.22,10,None,0,0,0,CeO2,-3.755,6.99,90,None,0,0,IWI,5,1,500,4,500,1,10,100,280,1,10,5,4,81.746,99.599,81.418,[62]
Ni,0.046,9.22,10,None,0,0,0,CeO2,-3.755,6.99,90,None,0,0,IWI,5,1,500,4,500,1,10,100,300,1,10,5,4,84.127,99.677,83.855,[62]
Ni,0.046,9.22,10,None,0,0,0,CeO2,-3.755,6.99,90,None,0,0,IWI,5,1,500,4,500,1,10,100,320,1,10,5,4,84.392,99.826,84.245,[62]
Ni,0.046,9.22,10,None,0,0,0,CeO2,-3.755,6.99,90,None,0,0,IWI,5,1,500,4,500,1,10,100,340,1,10,5,4,84.127,99.471,83.682,[62]
Ni,0.046,9.22,10,None,0,0,0,CeO2,-3.755,6.99,90,None,0,0,IWI,5,1,500,4,500,1,10,100,360,1,10,5,4,82.804,99.556,82.436,[62]
Ni,0.046,9.22,10,None,0,0,0,CeO2,-3.755,6.99,90,None,0,0,IWI,5,1,500,4,500,1,10,100,380,1,10,5,4,81.217,99.464,80.782,[62]
Ni,0.046,9.22,10,None,0,0,0,CeO2,-3.755,6.99,90,None,0,0,IWI,5,1,500,4,500,1,10,100,400,1,10,5,4,79.63,98.855,78.718,[62]
Ni,0.046,9.22,10,None,0,0,0,CeO2,-3.755,6.99,90,None,0,0,IWI,5,1,500,4,500,1,10,100,420,1,10,5,4,78.042,98.397,76.791,[62]
Ni,0.046,9.22,10,None,0,0,0,CeO2,-3.755,6.99,90,None,0,0,IWI,5,1,500,4,500,1,10,100,440,1,10,5,4,75.926,98.063,74.455,[62]
Ni,0.046,9.22,10,None,0,0,0,Al2O3,-3.352,3.87,90,None,0,0,IWI,5,1,500,4,500,1,10,100,200,1,10,5,4,4.497,92.795,4.173,[62]
Ni,0.046,9.22,10,None,0,0,0,Al2O3,-3.352,3.87,90,None,0,0,IWI,5,1,500,4,500,1,10,100,220,1,10,5,4,11.376,99.49,11.318,[62]
Ni,0.046,9.22,10,None,0,0,0,Al2O3,-3.352,3.87,90,None,0,0,IWI,5,1,500,4,500,1,10,100,240,1,10,5,4,25.397,99.512,25.273,[62]
Ni,0.046,9.22,10,None,0,0,0,Al2O3,-3.352,3.87,90,None,0,0,IWI,5,1,500,4,500,1,10,100,260,1,10,5,4,47.884,99.444,47.618,[62]
Ni,0.046,9.22,10,None,0,0,0,Al2O3,-3.352,3.87,90,None,0,0,IWI,5,1,500,4,500,1,10,100,280,1,10,5,4,67.725,99.681,67.509,[62]
Ni,0.046,9.22,10,None,0,0,0,Al2O3,-3.352,3.87,90,None,0,0,IWI,5,1,500,4,500,1,10,100,300,1,10,5,4,76.19,99.68,75.946,[62]
Ni,0.046,9.22,10,None,0,0,0,Al2O3,-3.352,3.87,90,None,0,0,IWI,5,1,500,4,500,1,10,100,320,1,10,5,4,80.159,99.654,79.882,[62]
Ni,0.046,9.22,10,None,0,0,0,Al2O3,-3.352,3.87,90,None,0,0,IWI,5,1,500,4,500,1,10,100,340,1,10,5,4,81.481,99.521,81.091,[62]
Ni,0.046,9.22,10,None,0,0,0,Al2O3,-3.352,3.87,90,None,0,0,IWI,5,1,500,4,500,1,10,100,360,1,10,5,4,80.952,99.812,80.8,[62]
Ni,0.046,9.22,10,None,0,0,0,Al2O3,-3.352,3.87,90,None,0,0,IWI,5,1,500,4,500,1,10,100,380,1,10,5,4,79.63,99.906,79.555,[62]
Ni,0.046,9.22,10,None,0,0,0,Al2O3,-3.352,3.87,90,None,0,0,IWI,5,1,500,4,500,1,10,100,400,1,10,5,4,77.778,99.28,77.218,[62]
Ni,0.046,9.22,10,None,0,0,0,Al2O3,-3.352,3.87,90,None,0,0,IWI,5,1,500,4,500,1,10,100,420,1,10,5,4,75.926,98.804,75.018,[62]
Ni,0.046,9.22,10,None,0,0,0,Al2O3,-3.352,3.87,90,None,0,0,IWI,5,1,500,4,500,1,10,100,440,1,10,5,4,74.603,98.522,73.5,[62]
Ni,0.046,9.22,10,None,0,0,0,CeO2,-3.755,6.99,90,None,0,0,IWI,5,1,500,4,500,1,10,100,200,10,10,5,4,8.169,100,8.169,[62]
Ni,0.046,9.22,10,None,0,0,0,CeO2,-3.755,6.99,90,None,0,0,IWI,5,1,500,4,500,1,10,100,220,10,10,5,4,13.925,100,13.925,[62]
Ni,0.046,9.22,10,None,0,0,0,CeO2,-3.755,6.99,90,None,0,0,IWI,5,1,500,4,500,1,10,100,240,10,10,5,4,28.454,100,28.454,[62]
Ni,0.046,9.22,10,None,0,0,0,CeO2,-3.755,6.99,90,None,0,0,IWI,5,1,500,4,500,1,10,100,260,10,10,5,4,53.947,100,53.947,[62]
Ni,0.046,9.22,10,None,0,0,0,CeO2,-3.755,6.99,90,None,0,0,IWI,5,1,500,4,500,1,10,100,280,10,10,5,4,82.73,100,82.73,[62]
Ni,0.046,9.22,10,None,0,0,0,CeO2,-3.755,6.99,90,None,0,0,IWI,5,1,500,4,500,1,10,100,300,10,10,5,4,86.842,100,86.842,[62]
Ni,0.046,9.22,10,None,0,0,0,CeO2,-3.755,6.99,90,None,0,0,IWI,5,1,500,4,500,1,10,100,320,10,10,5,4,87.664,100,87.664,[62]
Ni,0.046,9.22,10,None,0,0,0,CeO2,-3.755,6.99,90,None,0,0,IWI,5,1,500,4,500,1,10,100,340,10,10,5,4,87.664,99.995,87.66,[62]
Ni,0.046,9.22,10,None,0,0,0,CeO2,-3.755,6.99,90,None,0,0,IWI,5,1,500,4,500,1,10,100,360,10,10,5,4,87.116,99.975,87.094,[62]
