Repository: Pcuchulu/CH4-CatalystML-Thermo

# CH4-CatalystML-Thermo

## Fine-Tuned Model

This repository contains a fine-tuned machine learning model for catalyst analysis and thermodynamic predictions related to CH₄ production.

### Ingredients:
- **Python** (Flask for backend)
- **Flutter** (for front-end)
- **Machine Learning model** (fine-tuned)

File: SI.csv (part 8 of 9)
Active component type,Active component type formation energy,Active component type density,Active component content (wt percent),Promoter type,Promoter type formation energy,Promoter type density,Promoter content (wt percent),Support a type,Support a type formation energy,Support a type density,Support a content (wt percent),Support b type,Support b type formation energy,Support b type density,Preparation method,Preparation Scalability,Preparation cost,Calcination Temperature (C),Calcination time (h),Reduction Temperature (C),Reduction Pressure (bar),Reduction time (h),Reduced hydrogen content (vol percent),Temperature (C),Pressure (bar),Weight hourly space velocity [mgcat/(min·ml)],Content of inert components in raw materials (vol percent),h2/co2 ratio (mol/mol),co2 conversion ratio (percent),ch4 selectivity (percent),ch4 yield (percent),Reference
Ni,0.046,9.22,10,None,0,0,0,CeO2,-3.755,6.99,90,None,0,0,IWI,5,1,500,4,500,1,10,100,380,10,10,5,4,86.294,99.907,86.214,[62]
Ni,0.046,9.22,10,None,0,0,0,CeO2,-3.755,6.99,90,None,0,0,IWI,5,1,500,4,500,1,10,100,400,10,10,5,4,85.471,99.811,85.309,[62]
Ni,0.046,9.22,10,None,0,0,0,CeO2,-3.755,6.99,90,None,0,0,IWI,5,1,500,4,500,1,10,100,420,10,10,5,4,84.101,99.689,83.839,[62]
Ni,0.046,9.22,10,None,0,0,0,CeO2,-3.755,6.99,90,None,0,0,IWI,5,1,500,4,500,1,10,100,440,10,10,5,4,83.004,99.484,82.576,[62]
Ni,0.046,9.22,10,None,0,0,0,CeO2,-3.755,6.99,90,None,0,0,IWI,5,1,500,4,500,1,10,100,200,1,4,5,4,3.96,100,3.96,[62]
Ni,0.046,9.22,10,None,0,0,0,CeO2,-3.755,6.99,90,None,0,0,IWI,5,1,500,4,500,1,10,100,220,1,4,5,4,8.251,100,8.251,[62]
Ni,0.046,9.22,10,None,0,0,0,CeO2,-3.755,6.99,90,None,0,0,IWI,5,1,500,4,500,1,10,100,240,1,4,5,4,17.162,100,17.162,[62]
Ni,0.046,9.22,10,None,0,0,0,CeO2,-3.755,6.99,90,None,0,0,IWI,5,1,500,4,500,1,10,100,260,1,4,5,4,45.215,100,45.215,[62]
Ni,0.046,9.22,10,None,0,0,0,CeO2,-3.755,6.99,90,None,0,0,IWI,5,1,500,4,500,1,10,100,280,1,4,5,4,70.957,100,70.957,[62]
Ni,0.046,9.22,10,None,0,0,0,CeO2,-3.755,6.99,90,None,0,0,IWI,5,1,500,4,500,1,10,100,300,1,4,5,4,77.228,99.849,77.111,[62]
Ni,0.046,9.22,10,None,0,0,0,CeO2,-3.755,6.99,90,None,0,0,IWI,5,1,500,4,500,1,10,100,320,1,4,5,4,80.858,99.856,80.742,[62]
Ni,0.046,9.22,10,None,0,0,0,CeO2,-3.755,6.99,90,None,0,0,IWI,5,1,500,4,500,1,10,100,340,1,4,5,4,81.518,99.801,81.356,[62]
Ni,0.046,9.22,10,None,0,0,0,CeO2,-3.755,6.99,90,None,0,0,IWI,5,1,500,4,500,1,10,100,360,1,4,5,4,81.188,99.699,80.944,[62]
Ni,0.046,9.22,10,None,0,0,0,CeO2,-3.755,6.99,90,None,0,0,IWI,5,1,500,4,500,1,10,100,380,1,4,5,4,79.868,99.5,79.469,[62]
Ni,0.046,9.22,10,None,0,0,0,CeO2,-3.755,6.99,90,None,0,0,IWI,5,1,500,4,500,1,10,100,400,1,4,5,4,78.548,99.205,77.924,[62]
Ni,0.046,9.22,10,None,0,0,0,CeO2,-3.755,6.99,90,None,0,0,IWI,5,1,500,4,500,1,10,100,420,1,4,5,4,76.898,98.705,75.902,[62]
Ni,0.046,9.22,10,None,0,0,0,CeO2,-3.755,6.99,90,None,0,0,IWI,5,1,500,4,500,1,10,100,440,1,4,5,4,74.917,97.993,73.413,[62]
Ni,0.046,9.22,10,None,0,0,0,CeO2,-3.755,6.99,90,None,0,0,IWI,5,1,500,4,500,1,10,100,200,1,2,5,4,1.65,100,1.65,[62]
Ni,0.046,9.22,10,None,0,0,0,CeO2,-3.755,6.99,90,None,0,0,IWI,5,1,500,4,500,1,10,100,220,1,2,5,4,3.96,100,3.96,[62]
Ni,0.046,9.22,10,None,0,0,0,CeO2,-3.755,6.99,90,None,0,0,IWI,5,1,500,4,500,1,10,100,240,1,2,5,4,8.911,100,8.911,[62]
Ni,0.046,9.22,10,None,0,0,0,CeO2,-3.755,6.99,90,None,0,0,IWI,5,1,500,4,500,1,10,100,260,1,2,5,4,27.063,100,27.063,[62]
Ni,0.046,9.22,10,None,0,0,0,CeO2,-3.755,6.99,90,None,0,0,IWI,5,1,500,4,500,1,10,100,280,1,2,5,4,63.696,99.575,63.425,[62]
Ni,0.046,9.22,10,None,0,0,0,CeO2,-3.755,6.99,90,None,0,0,IWI,5,1,500,4,500,1,10,100,300,1,2,5,4,73.597,99.541,73.259,[62]
Ni,0.046,9.22,10,None,0,0,0,CeO2,-3.755,6.99,90,None,0,0,IWI,5,1,500,4,500,1,10,100,320,1,2,5,4,77.558,99.459,77.138,[62]
Ni,0.046,9.22,10,None,0,0,0,CeO2,-3.755,6.99,90,None,0,0,IWI,5,1,500,4,500,1,10,100,340,1,2,5,4,78.878,99.411,78.413,[62]
Ni,0.046,9.22,10,None,0,0,0,CeO2,-3.755,6.99,90,None,0,0,IWI,5,1,500,4,500,1,10,100,360,1,2,5,4,78.878,99.342,78.359,[62]
Ni,0.046,9.22,10,None,0,0,0,CeO2,-3.755,6.99,90,None,0,0,IWI,5,1,500,4,500,1,10,100,380,1,2,5,4,78.218,99.11,77.522,[62]
Ni,0.046,9.22,10,None,0,0,0,CeO2,-3.755,6.99,90,None,0,0,IWI,5,1,500,4,500,1,10,100,400,1,2,5,4,77.228,98.74,76.255,[62]
Ni,0.046,9.22,10,None,0,0,0,CeO2,-3.755,6.99,90,None,0,0,IWI,5,1,500,4,500,1,10,100,420,1,2,5,4,75.908,98.075,74.447,[62]
Ni,0.046,9.22,10,None,0,0,0,CeO2,-3.755,6.99,90,None,0,0,IWI,5,1,500,4,500,1,10,100,440,1,2,5,4,74.257,97.336,72.279,[62]
Ni,0.046,9.22,15,None,0,0,0,Al2O3,-3.352,3.87,85,None,0,0,WI,5,1,600,3,500,1,2,100,200,1,6.67,0,4,8.435,100,8.435,[63]
Ni,0.046,9.22,15,None,0,0,0,Al2O3,-3.352,3.87,85,None,0,0,WI,5,1,600,3,500,1,2,100,250,1,6.67,0,4,11.738,100,11.738,[63]
Ni,0.046,9.22,15,None,0,0,0,Al2O3,-3.352,3.87,85,None,0,0,WI,5,1,600,3,500,1,2,100,300,1,6.67,0,4,27.998,100,27.998,[63]
Ni,0.046,9.22,15,None,0,0,0,Al2O3,-3.352,3.87,85,None,0,0,WI,5,1,600,3,500,1,2,100,350,1,6.67,0,4,59.248,100,59.248,[63]
Ni,0.046,9.22,15,None,0,0,0,Al2O3,-3.352,3.87,85,None,0,0,WI,5,1,600,3,500,1,2,100,400,1,6.67,0,4,71.189,98.964,70.451,[63]
Ni,0.046,9.22,15,None,0,0,0,Al2O3,-3.352,3.87,85,None,0,0,WI,5,1,600,3,500,1,2,100,450,1,6.67,0,4,71.443,95.766,68.418,[63]
Ni,0.046,9.22,15,None,0,0,0,Al2O3,-3.352,3.87,85,None,0,0,WI,5,1,600,3,500,1,2,100,500,1,6.67,0,4,66.616,92.14,61.38,[63]
Ni,0.046,9.22,15,None,0,0,0,Al2O3,-3.352,3.87,57,Cr2O3,-2.367,5.17,WI,5,1,600,3,500,1,2,100,200,1,6.67,0,4,10.467,100,10.467,[63]
Ni,0.046,9.22,15,None,0,0,0,Al2O3,-3.352,3.87,57,Cr2O3,-2.367,5.17,WI,5,1,600,3,500,1,2,100,250,1,6.67,0,4,19.868,100,19.868,[63]
Ni,0.046,9.22,15,None,0,0,0,Al2O3,-3.352,3.87,57,Cr2O3,-2.367,5.17,WI,5,1,600,3,500,1,2,100,300,1,6.67,0,4,54.929,100,54.929,[63]
Ni,0.046,9.22,15,None,0,0,0,Al2O3,-3.352,3.87,57,Cr2O3,-2.367,5.17,WI,5,1,600,3,500,1,2,100,350,1,6.67,0,4,72.967,100,72.967,[63]
Ni,0.046,9.22,15,None,0,0,0,Al2O3,-3.352,3.87,57,Cr2O3,-2.367,5.17,WI,5,1,600,3,500,1,2,100,400,1,6.67,0,4,75.254,99.977,75.237,[63]
Ni,0.046,9.22,15,None,0,0,0,Al2O3,-3.352,3.87,57,Cr2O3,-2.367,5.17,WI,5,1,600,3,500,1,2,100,450,1,6.67,0,4,72.713,97.477,70.878,[63]
Ni,0.046,9.22,15,None,0,0,0,Al2O3,-3.352,3.87,57,Cr2O3,-2.367,5.17,WI,5,1,600,3,500,1,2,100,500,1,6.67,0,4,68.394,95.338,65.205,[63]
Ni,0.046,9.22,15,None,0,0,0,Al2O3,-3.352,3.87,42.5,Cr2O3,-2.367,5.17,WI,5,1,600,3,500,1,2,100,200,1,6.67,0,4,10.467,100,10.467,[63]
Ni,0.046,9.22,15,None,0,0,0,Al2O3,-3.352,3.87,42.5,Cr2O3,-2.367,5.17,WI,5,1,600,3,500,1,2,100,250,1,6.67,0,4,19.868,100,19.868,[63]
Ni,0.046,9.22,15,None,0,0,0,Al2O3,-3.352,3.87,42.5,Cr2O3,-2.367,5.17,WI,5,1,600,3,500,1,2,100,300,1,6.67,0,4,59.248,100,59.248,[63]
Ni,0.046,9.22,15,None,0,0,0,Al2O3,-3.352,3.87,42.5,Cr2O3,-2.367,5.17,WI,5,1,600,3,500,1,2,100,350,1,6.67,0,4,74.492,100,74.492,[63]
Ni,0.046,9.22,15,None,0,0,0,Al2O3,-3.352,3.87,42.5,Cr2O3,-2.367,5.17,WI,5,1,600,3,500,1,2,100,400,1,6.67,0,4,76.524,99.977,76.506,[63]
Ni,0.046,9.22,15,None,0,0,0,Al2O3,-3.352,3.87,42.5,Cr2O3,-2.367,5.17,WI,5,1,600,3,500,1,2,100,450,1,6.67,0,4,73.476,98.514,72.384,[63]
Ni,0.046,9.22,15,None,0,0,0,Al2O3,-3.352,3.87,42.5,Cr2O3,-2.367,5.17,WI,5,1,600,3,500,1,2,100,500,1,6.67,0,4,68.394,97.05,66.376,[63]
Ni,0.046,9.22,15,None,0,0,0,Cr2O3,-2.367,5.17,57,Al2O3,-3.352,3.87,WI,5,1,600,3,500,1,2,100,200,1,6.67,0,4,10.467,100,10.467,[63]
Ni,0.046,9.22,15,None,0,0,0,Cr2O3,-2.367,5.17,57,Al2O3,-3.352,3.87,WI,5,1,600,3,500,1,2,100,250,1,6.67,0,4,27.236,100,27.236,[63]
Ni,0.046,9.22,15,None,0,0,0,Cr2O3,-2.367,5.17,57,Al2O3,-3.352,3.87,WI,5,1,600,3,500,1,2,100,300,1,6.67,0,4,68.902,100,68.902,[63]
Ni,0.046,9.22,15,None,0,0,0,Cr2O3,-2.367,5.17,57,Al2O3,-3.352,3.87,WI,5,1,600,3,500,1,2,100,350,1,6.67,0,4,76.27,100,76.27,[63]
Ni,0.046,9.22,15,None,0,0,0,Cr2O3,-2.367,5.17,57,Al2O3,-3.352,3.87,WI,5,1,600,3,500,1,2,100,400,1,6.67,0,4,76.27,99.977,76.252,[63]
Ni,0.046,9.22,15,None,0,0,0,Cr2O3,-2.367,5.17,57,Al2O3,-3.352,3.87,WI,5,1,600,3,500,1,2,100,450,1,6.67,0,4,73.222,99.189,72.628,[63]
Ni,0.046,9.22,15,None,0,0,0,Cr2O3,-2.367,5.17,57,Al2O3,-3.352,3.87,WI,5,1,600,3,500,1,2,100,500,1,6.67,0,4,67.632,97.117,65.682,[63]
Ni,0.046,9.22,15,None,0,0,0,Cr2O3,-2.367,5.17,85,None,0,0,WI,5,1,600,3,500,1,2,100,200,1,6.67,0,4,10.467,100,10.467,[63]
Ni,0.046,9.22,15,None,0,0,0,Cr2O3,-2.367,5.17,85,None,0,0,WI,5,1,600,3,500,1,2,100,250,1,6.67,0,4,37.144,100,37.144,[63]
Ni,0.046,9.22,15,None,0,0,0,Cr2O3,-2.367,5.17,85,None,0,0,WI,5,1,600,3,500,1,2,100,300,1,6.67,0,4,77.541,100,77.541,[63]
Ni,0.046,9.22,15,None,0,0,0,Cr2O3,-2.367,5.17,85,None,0,0,WI,5,1,600,3,500,1,2,100,350,1,6.67,0,4,80.589,100,80.589,[63]
Ni,0.046,9.22,15,None,0,0,0,Cr2O3,-2.367,5.17,85,None,0,0,WI,5,1,600,3,500,1,2,100,400,1,6.67,0,4,78.303,99.977,78.285,[63]
Ni,0.046,9.22,15,None,0,0,0,Cr2O3,-2.367,5.17,85,None,0,0,WI,5,1,600,3,500,1,2,100,450,1,6.67,0,4,73.73,99.459,73.331,[63]
Ni,0.046,9.22,15,None,0,0,0,Cr2O3,-2.367,5.17,85,None,0,0,WI,5,1,600,3,500,1,2,100,500,1,6.67,0,4,67.632,97.23,65.759,[63]
Ni,0.046,9.22,15,None,0,0,0,Cr2O3,-2.367,5.17,85,None,0,0,WI,5,1,600,3,500,1,2,100,300,1,6.67,0,2,45.714,100,45.714,[63]
Ni,0.046,9.22,15,None,0,0,0,Cr2O3,-2.367,5.17,85,None,0,0,WI,5,1,600,3,500,1,2,100,300,1,6.67,0,3,61.714,100,61.714,[63]
Ni,0.046,9.22,15,None,0,0,0,Cr2O3,-2.367,5.17,85,None,0,0,WI,5,1,600,3,500,1,2,100,300,1,6.67,0,5,84,100,84,[63]
Ni,0.046,9.22,15,None,0,0,0,Cr2O3,-2.367,5.17,85,None,0,0,WI,5,1,600,3,500,1,2,100,300,1,3.33,0,4,73.41,100,73.41,[63]
Ni,0.046,9.22,15,None,0,0,0,Cr2O3,-2.367,5.17,85,None,0,0,WI,5,1,600,3,500,1,2,100,300,1,2.22,0,4,70.087,100,70.087,[63]
Ni,0.046,9.22,15,None,0,0,0,Cr2O3,-2.367,5.17,85,None,0,0,WI,5,1,600,3,500,1,2,100,300,1,2,0,4,68.786,100,68.786,[63]
Ni,0.046,9.22,15,None,0,0,0,Cr2O3,-2.367,5.17,85,None,0,0,WI,5,1,500,3,500,1,2,100,200,1,6.67,0,4,14.804,100,14.804,[63]
Ni,0.046,9.22,15,None,0,0,0,Cr2O3,-2.367,5.17,85,None,0,0,WI,5,1,500,3,500,1,2,100,250,1,6.67,0,4,54.02,100,54.02,[63]
Ni,0.046,9.22,15,None,0,0,0,Cr2O3,-2.367,5.17,85,None,0,0,WI,5,1,500,3,500,1,2,100,300,1,6.67,0,4,83.186,100,83.186,[63]
Ni,0.046,9.22,15,None,0,0,0,Cr2O3,-2.367,5.17,85,None,0,0,WI,5,1,500,3,500,1,2,100,350,1,6.67,0,4,93.725,100,93.725,[63]
Ni,0.046,9.22,15,None,0,0,0,Cr2O3,-2.367,5.17,85,None,0,0,WI,5,1,500,3,500,1,2,100,400,1,6.67,0,4,90.539,100,90.539,[63]
Ni,0.046,9.22,15,None,0,0,0,Cr2O3,-2.367,5.17,85,None,0,0,WI,5,1,500,3,500,1,2,100,450,1,6.67,0,4,83.431,99.56,83.064,[63]
Ni,0.046,9.22,15,None,0,0,0,Cr2O3,-2.367,5.17,85,None,0,0,WI,5,1,500,3,500,1,2,100,500,1,6.67,0,4,78.529,99,77.744,[63]
Ni,0.046,9.22,15,None,0,0,0,Cr2O3,-2.367,5.17,85,None,0,0,WI,5,1,700,3,500,1,2,100,200,1,6.67,0,4,9.902,100,9.902,[63]
Ni,0.046,9.22,15,None,0,0,0,Cr2O3,-2.367,5.17,85,None,0,0,WI,5,1,700,3,500,1,2,100,250,1,6.67,0,4,22.892,100,22.892,[63]
Ni,0.046,9.22,15,None,0,0,0,Cr2O3,-2.367,5.17,85,None,0,0,WI,5,1,700,3,500,1,2,100,300,1,6.67,0,4,62.108,100,62.108,[63]
Ni,0.046,9.22,15,None,0,0,0,Cr2O3,-2.367,5.17,85,None,0,0,WI,5,1,700,3,500,1,2,100,350,1,6.67,0,4,67.5,100,67.5,[63]
Ni,0.046,9.22,15,None,0,0,0,Cr2O3,-2.367,5.17,85,None,0,0,WI,5,1,700,3,500,1,2,100,400,1,6.67,0,4,62.353,100,62.353,[63]
Ni,0.046,9.22,15,None,0,0,0,Cr2O3,-2.367,5.17,85,None,0,0,WI,5,1,700,3,500,1,2,100,450,1,6.67,0,4,59.167,98.38,58.208,[63]
Ni,0.046,9.22,15,None,0,0,0,Cr2O3,-2.367,5.17,85,None,0,0,WI,5,1,700,3,500,1,2,100,500,1,6.67,0,4,55.49,96.5,53.548,[63]
Ni,0.046,9.22,10,None,0,0,0,YMnO3,-0.3008,5.09,90,None,0,0,WI,5,1,500,3,600,1,1,50,200,1,1,25,4,0.246,96.43,0.237,[64]
Ni,0.046,9.22,10,None,0,0,0,YMnO3,-0.3008,5.09,90,None,0,0,WI,5,1,500,3,600,1,1,50,225,1,1,25,4,1.231,97.282,1.198,[64]
Ni,0.046,9.22,10,None,0,0,0,YMnO3,-0.3008,5.09,90,None,0,0,WI,5,1,500,3,600,1,1,50,250,1,1,25,4,3.2,97.282,3.113,[64]
Ni,0.046,9.22,10,None,0,0,0,YMnO3,-0.3008,5.09,90,None,0,0,WI,5,1,500,3,600,1,1,50,275,1,1,25,4,6.646,96.552,6.417,[64]
Ni,0.046,9.22,10,None,0,0,0,YMnO3,-0.3008,5.09,90,None,0,0,WI,5,1,500,3,600,1,1,50,300,1,1,25,4,13.292,97.039,12.898,[64]
Ni,0.046,9.22,10,None,0,0,0,YMnO3,-0.3008,5.09,90,None,0,0,WI,5,1,500,3,600,1,1,50,325,1,1,25,4,25.846,96.795,25.018,[64]
Ni,0.046,9.22,10,None,0,0,0,YMnO3,-0.3008,5.09,90,None,0,0,WI,5,1,500,3,600,1,1,50,350,1,1,25,4,39.631,96.43,38.216,[64]
Ni,0.046,9.22,10,None,0,0,0,YMnO3,-0.3008,5.09,90,None,0,0,WI,5,1,500,3,600,1,1,50,375,1,1,25,4,52.431,96.065,50.368,[64]
Ni,0.046,9.22,10,None,0,0,0,YMnO3,-0.3008,5.09,90,None,0,0,WI,5,1,500,3,600,1,1,50,400,1,1,25,4,60.308,95.213,57.421,[64]
Ni,0.046,9.22,10,None,0,0,0,YMnO3,-0.3008,5.09,90,None,0,0,WI,5,1,500,3,600,1,1,50,425,1,1,25,4,64,94.361,60.391,[64]
Ni,0.046,9.22,10,None,0,0,0,YMnO3,-0.3008,5.09,90,None,0,0,WI,5,1,500,3,600,1,1,50,450,1,1,25,4,65.723,93.144,61.217,[64]
Ni,0.046,9.22,10,None,0,0,0,YMnO3,-0.3008,5.09,90,None,0,0,WI,5,1,500,3,600,1,1,50,475,1,1,25,4,65.723,90.832,59.698,[64]
Ni,0.046,9.22,10,None,0,0,0,YMnO3,-0.3008,5.09,90,None,0,0,WI,5,1,500,3,600,1,1,50,500,1,1,25,4,64.738,87.059,56.36,[64]
Ni,0.046,9.22,10,None,0,0,0,YMnO3,-0.3008,5.09,90,None,0,0,WI,5,1,500,3,600,1,1,50,200,1,1,15,4,0,84.625,0,[64]
Ni,0.046,9.22,10,None,0,0,0,YMnO3,-0.3008,5.09,90,None,0,0,WI,5,1,500,3,600,1,1,50,225,1,1,15,4,0,89.128,0,[64]
Ni,0.046,9.22,10,None,0,0,0,YMnO3,-0.3008,5.09,90,None,0,0,WI,5,1,500,3,600,1,1,50,250,1,1,15,4,0.492,89.615,0.441,[64]
Ni,0.046,9.22,10,None,0,0,0,YMnO3,-0.3008,5.09,90,None,0,0,WI,5,1,500,3,600,1,1,50,275,1,1,15,4,2.215,91.927,2.036,[64]
Ni,0.046,9.22,10,None,0,0,0,YMnO3,-0.3008,5.09,90,None,0,0,WI,5,1,500,3,600,1,1,50,300,1,1,15,4,5.415,93.509,5.064,[64]
Ni,0.046,9.22,10,None,0,0,0,YMnO3,-0.3008,5.09,90,None,0,0,WI,5,1,500,3,600,1,1,50,325,1,1,15,4,11.323,94.239,10.671,[64]
Ni,0.046,9.22,10,None,0,0,0,YMnO3,-0.3008,5.09,90,None,0,0,WI,5,1,500,3,600,1,1,50,350,1,1,15,4,22.4,94.61,21.193,[64]
Ni,0.046,9.22,10,None,0,0,0,YMnO3,-0.3008,5.09,90,None,0,0,WI,5,1,500,3,600,1,1,50,375,1,1,15,4,33.231,93.509,31.074,[64]
Ni,0.046,9.22,10,None,0,0,0,YMnO3,-0.3008,5.09,90,None,0,0,WI,5,1,500,3,600,1,1,50,400,1,1,15,4,42.585,92.17,39.251,[64]
Ni,0.046,9.22,10,None,0,0,0,YMnO3,-0.3008,5.09,90,None,0,0,WI,5,1,500,3,600,1,1,50,425,1,1,15,4,48.246,90.832,43.823,[64]
Ni,0.046,9.22,10,None,0,0,0,YMnO3,-0.3008,5.09,90,None,0,0,WI,5,1,500,3,600,1,1,50,450,1,1,15,4,53.415,89.98,48.063,[64]
Ni,0.046,9.22,10,None,0,0,0,YMnO3,-0.3008,5.09,90,None,0,0,WI,5,1,500,3,600,1,1,50,475,1,1,15,4,57.846,89.736,51.909,[64]
Ni,0.046,9.22,10,None,0,0,0,YMnO3,-0.3008,5.09,90,None,0,0,WI,5,1,500,3,600,1,1,50,500,1,1,15,4,57.108,86.815,49.578,[64]
Ru,0.131,12.32,0.5,None,0,0,0,Mn3O4,-2.05,4.89,99.5,None,0,0,WI,5,1,500,3,500,1,1,33.3,150,1,5,50,4,0.646,24.627,0.159,[65]
Ru,0.131,12.32,0.5,None,0,0,0,Mn3O4,-2.05,4.89,99.5,None,0,0,WI,5,1,500,3,500,1,1,33.3,200,1,5,50,4,0.646,78.638,0.508,[65]
Ru,0.131,12.32,0.5,None,0,0,0,Mn3O4,-2.05,4.89,99.5,None,0,0,WI,5,1,500,3,500,1,1,33.3,250,1,5,50,4,3.231,57.691,1.864,[65]
Ru,0.131,12.32,0.5,None,0,0,0,Mn3O4,-2.05,4.89,99.5,None,0,0,WI,5,1,500,3,500,1,1,33.3,300,1,5,50,4,15.292,78.695,12.034,[65]
Ru,0.131,12.32,0.5,None,0,0,0,Mn3O4,-2.05,4.89,99.5,None,0,0,WI,5,1,500,3,500,1,1,33.3,350,1,5,50,4,41.785,96.944,40.508,[65]
Ru,0.131,12.32,0.5,None,0,0,0,Mn3O4,-2.05,4.89,99.5,None,0,0,WI,5,1,500,3,500,1,1,33.3,400,1,5,50,4,62.677,99.785,62.542,[65]
Ru,0.131,12.32,0.5,None,0,0,0,Mn3O4,-2.05,4.89,99.5,None,0,0,WI,5,1,500,3,500,1,1,33.3,450,1,5,50,4,64.4,97.115,62.542,[65]
Ru,0.131,12.32,0.5,None,0,0,0,Mn3O4,-2.05,4.89,99.5,None,0,0,WI,5,1,500,3,500,1,1,33.3,500,1,5,50,4,61.169,68.164,41.695,[65]
Ru,0.131,12.32,0.5,None,0,0,0,Mn3O4,-2.05,4.89,99.5,None,0,0,WI,5,1,500,3,500,1,1,33.3,300,1,2.5,50,4,10,96.364,9.636,[65]
Ru,0.131,12.32,0.5,None,0,0,0,Mn3O4,-2.05,4.89,99.5,None,0,0,WI,5,1,500,3,500,1,1,33.3,300,1,1.25,50,4,9.714,89.545,8.698,[65]
Ru,0.131,12.32,0.5,None,0,0,0,Mn3O4,-2.05,4.89,99.5,None,0,0,WI,5,1,500,3,500,1,1,33.3,300,1,0.5,50,4,1.143,65.076,0.744,[65]
None,0,0,0,None,0,0,0,Mn3O4,-2.05,4.89,100,None,0,0,WI,5,1,500,3,500,1,1,33.3,100,1,5,50,4,0,0,0,[65]
None,0,0,0,None,0,0,0,Mn3O4,-2.05,4.89,100,None,0,0,WI,5,1,500,3,500,1,1,33.3,150,1,5,50,4,0.215,0,0,[65]
None,0,0,0,None,0,0,0,Mn3O4,-2.05,4.89,100,None,0,0,WI,5,1,500,3,500,1,1,33.3,200,1,5,50,4,0.215,0,0,[65]
None,0,0,0,None,0,0,0,Mn3O4,-2.05,4.89,100,None,0,0,WI,5,1,500,3,500,1,1,33.3,250,1,5,50,4,0.215,0,0,[65]
None,0,0,0,None,0,0,0,Mn3O4,-2.05,4.89,100,None,0,0,WI,5,1,500,3,500,1,1,33.3,300,1,5,50,4,0.646,0,0,[65]
None,0,0,0,None,0,0,0,Mn3O4,-2.05,4.89,100,None,0,0,WI,5,1,500,3,500,1,1,33.3,350,1,5,50,4,3.231,0,0,[65]
None,0,0,0,None,0,0,0,Mn3O4,-2.05,4.89,100,None,0,0,WI,5,1,500,3,500,1,1,33.3,400,1,5,50,4,10.123,0,0,[65]
None,0,0,0,None,0,0,0,Mn3O4,-2.05,4.89,100,None,0,0,WI,5,1,500,3,500,1,1,33.3,450,1,5,50,4,21.969,0,0,[65]
None,0,0,0,None,0,0,0,Mn3O4,-2.05,4.89,100,None,0,0,WI,5,1,500,3,500,1,1,33.3,500,1,5,50,4,43.508,0,0,[65]
Fe,0.148,7.59,40,None,0,0,0,CeO2,-3.755,6.99,30,Cr2O3,-2.367,5.17,OH,3,3,500,24,500,1,2,100,200,1,2.2,50,4,0,0,0,[66]
Fe,0.148,7.59,40,None,0,0,0,CeO2,-3.755,6.99,30,Cr2O3,-2.367,5.17,OH,3,3,500,24,500,1,2,100,230,1,2.2,50,4,7.143,19.337,1.381,[66]
Fe,0.148,7.59,40,None,0,0,0,CeO2,-3.755,6.99,30,Cr2O3,-2.367,5.17,OH,3,3,500,24,500,1,2,100,250,1,2.2,50,4,13.714,85.685,11.751,[66]
Fe,0.148,7.59,40,None,0,0,0,CeO2,-3.755,6.99,30,Cr2O3,-2.367,5.17,OH,3,3,500,24,500,1,2,100,270,1,2.2,50,4,24.857,91.485,22.74,[66]
Fe,0.148,7.59,40,None,0,0,0,CeO2,-3.755,6.99,30,Cr2O3,-2.367,5.17,OH,3,3,500,24,500,1,2,100,290,1,2.2,50,4,33.429,94.032,31.434,[66]
Fe,0.148,7.59,40,None,0,0,0,CeO2,-3.755,6.99,30,Cr2O3,-2.367,5.17,OH,3,3,500,24,500,1,2,100,330,1,2.2,50,4,40.857,94.315,38.534,[66]
Fe,0.148,7.59,40,None,0,0,0,CeO2,-3.755,6.99,30,Cr2O3,-2.367,5.17,OH,3,3,500,24,500,1,2,100,350,1,2.2,50,4,45.143,95.517,43.119,[66]
Co,0.025,9.2,40,None,0,0,0,CeO2,-3.755,6.99,30,Cr2O3,-2.367,5.17,OH,3,3,500,24,500,1,2,100,200,1,2.2,50,4,0,0,0,[66]
Co,0.025,9.2,40,None,0,0,0,CeO2,-3.755,6.99,30,Cr2O3,-2.367,5.17,OH,3,3,500,24,500,1,2,100,230,1,2.2,50,4,0,0,0,[66]
Co,0.025,9.2,40,None,0,0,0,CeO2,-3.755,6.99,30,Cr2O3,-2.367,5.17,OH,3,3,500,24,500,1,2,100,250,1,2.2,50,4,0,0,0,[66]
Co,0.025,9.2,40,None,0,0,0,CeO2,-3.755,6.99,30,Cr2O3,-2.367,5.17,OH,3,3,500,24,500,1,2,100,270,1,2.2,50,4,1.429,23.51,0.336,[66]
Co,0.025,9.2,40,None,0,0,0,CeO2,-3.755,6.99,30,Cr2O3,-2.367,5.17,OH,3,3,500,24,500,1,2,100,290,1,2.2,50,4,4.857,14.81,0.719,[66]
Co,0.025,9.2,40,None,0,0,0,CeO2,-3.755,6.99,30,Cr2O3,-2.367,5.17,OH,3,3,500,24,500,1,2,100,330,1,2.2,50,4,11.429,12.688,1.45,[66]
Co,0.025,9.2,40,None,0,0,0,CeO2,-3.755,6.99,30,Cr2O3,-2.367,5.17,OH,3,3,500,24,500,1,2,100,350,1,2.2,50,4,12.571,7.666,0.964,[66]
Ni,0.046,9.22,40,None,0,0,0,CeO2,-3.755,6.99,30,Cr2O3,-2.367,5.17,OH,3,3,500,24,700,1,2,100,200,1,2.2,50,4,0.112,100,0.112,[66]
Ni,0.046,9.22,40,None,0,0,0,CeO2,-3.755,6.99,30,Cr2O3,-2.367,5.17,OH,3,3,500,24,700,1,2,100,230,1,2.2,50,4,11.852,100,11.852,[66]
Ni,0.046,9.22,40,None,0,0,0,CeO2,-3.755,6.99,30,Cr2O3,-2.367,5.17,OH,3,3,500,24,700,1,2,100,250,1,2.2,50,4,80.828,99.832,80.692,[66]
Ni,0.046,9.22,40,None,0,0,0,CeO2,-3.755,6.99,30,Cr2O3,-2.367,5.17,OH,3,3,500,24,700,1,2,100,270,1,2.2,50,4,87.397,99.832,87.25,[66]
Ni,0.046,9.22,40,None,0,0,0,CeO2,-3.755,6.99,30,Cr2O3,-2.367,5.17,OH,3,3,500,24,700,1,2,100,290,1,2.2,50,4,90.212,99.761,89.996,[66]
Ni,0.046,9.22,40,None,0,0,0,CeO2,-3.755,6.99,30,Cr2O3,-2.367,5.17,OH,3,3,500,24,700,1,2,100,310,1,2.2,50,4,91.62,99.832,91.466,[66]
Ni,0.046,9.22,40,None,0,0,0,CeO2,-3.755,6.99,30,Cr2O3,-2.367,5.17,OH,3,3,500,24,700,1,2,100,350,1,2.2,50,4,88.335,99.832,88.187,[66]
Ni,0.046,9.22,15,Yb,0.014,7.01,2,CeO2,-3.755,6.99,70.55,ZrO2,-3.755,6.04,IWI,5,1,500,5,500,1,3,50,200,1,5,0,4,2.947,100,2.947,[67]
Ni,0.046,9.22,15,Yb,0.014,7.01,2,CeO2,-3.755,6.99,70.55,ZrO2,-3.755,6.04,IWI,5,1,500,5,500,1,3,50,230,1,5,0,4,17.219,100,17.219,[67]
Ni,0.046,9.22,15,Yb,0.014,7.01,2,CeO2,-3.755,6.99,70.55,ZrO2,-3.755,6.04,IWI,5,1,500,5,500,1,3,50,250,1,5,0,4,34.945,99.82,34.882,[67]
Ni,0.046,9.22,15,Yb,0.014,7.01,2,CeO2,-3.755,6.99,70.55,ZrO2,-3.755,6.04,IWI,5,1,500,5,500,1,3,50,280,1,5,0,4,68.785,99.729,68.599,[67]
Ni,0.046,9.22,15,Yb,0.014,7.01,2,CeO2,-3.755,6.99,70.55,ZrO2,-3.755,6.04,IWI,5,1,500,5,500,1,3,50,300,1,5,0,4,76.842,99.638,76.564,[67]
Ni,0.046,9.22,15,Yb,0.014,7.01,2,CeO2,-3.755,6.99,70.55,ZrO2,-3.755,6.04,IWI,5,1,500,5,500,1,3,50,330,1,5,0,4,81.446,99.472,81.016,[67]
Ni,0.046,9.22,15,Yb,0.014,7.01,2,CeO2,-3.755,6.99,70.55,ZrO2,-3.755,6.04,IWI,5,1,500,5,500,1,3,50,350,1,5,0,4,82.136,99.313,81.572,[67]
Ni,0.046,9.22,15,Yb,0.014,7.01,2,CeO2,-3.755,6.99,70.55,ZrO2,-3.755,6.04,IWI,5,1,500,5,500,1,3,50,380,1,5,0,4,81.906,98.994,81.082,[67]
Ni,0.046,9.22,15,Yb,0.014,7.01,2,CeO2,-3.755,6.99,70.55,ZrO2,-3.755,6.04,IWI,5,1,500,5,500,1,3,50,400,1,5,0,4,81.215,98.647,80.116,[67]
Ni,0.046,9.22,15,Yb,0.014,7.01,2,CeO2,-3.755,6.99,70.55,ZrO2,-3.755,6.04,IWI,5,1,500,5,500,1,3,50,450,1,5,0,4,77.072,96.66,74.498,[67]
Ni,0.046,9.22,15,Sm,0.019,7.27,2,CeO2,-3.755,6.99,70.55,ZrO2,-3.755,6.04,IWI,5,1,500,5,500,1,3,50,200,1,5,0,4,3.407,100,3.407,[67]
Ni,0.046,9.22,15,Sm,0.019,7.27,2,CeO2,-3.755,6.99,70.55,ZrO2,-3.755,6.04,IWI,5,1,500,5,500,1,3,50,230,1,5,0,4,15.147,100,15.147,[67]
Ni,0.046,9.22,15,Sm,0.019,7.27,2,CeO2,-3.755,6.99,70.55,ZrO2,-3.755,6.04,IWI,5,1,500,5,500,1,3,50,250,1,5,0,4,28.039,99.985,28.035,[67]
Ni,0.046,9.22,15,Sm,0.019,7.27,2,CeO2,-3.755,6.99,70.55,ZrO2,-3.755,6.04,IWI,5,1,500,5,500,1,3,50,280,1,5,0,4,59.576,99.803,59.459,[67]
Ni,0.046,9.22,15,Sm,0.019,7.27,2,CeO2,-3.755,6.99,70.55,ZrO2,-3.755,6.04,IWI,5,1,500,5,500,1,3,50,300,1,5,0,4,72.698,99.734,72.505,[67]
Ni,0.046,9.22,15,Sm,0.019,7.27,2,CeO2,-3.755,6.99,70.55,ZrO2,-3.755,6.04,IWI,5,1,500,5,500,1,3,50,330,1,5,0,4,79.374,99.564,79.028,[67]
Ni,0.046,9.22,15,Sm,0.019,7.27,2,CeO2,-3.755,6.99,70.55,ZrO2,-3.755,6.04,IWI,5,1,500,5,500,1,3,50,350,1,5,0,4,81.446,99.416,80.97,[67]
Ni,0.046,9.22,15,Sm,0.019,7.27,2,CeO2,-3.755,6.99,70.55,ZrO2,-3.755,6.04,IWI,5,1,500,5,500,1,3,50,380,1,5,0,4,81.446,99.114,80.724,[67]
Ni,0.046,9.22,15,Sm,0.019,7.27,2,CeO2,-3.755,6.99,70.55,ZrO2,-3.755,6.04,IWI,5,1,500,5,500,1,3,50,400,1,5,0,4,80.985,98.647,79.889,[67]
Ni,0.046,9.22,15,Sm,0.019,7.27,2,CeO2,-3.755,6.99,70.55,ZrO2,-3.755,6.04,IWI,5,1,500,5,500,1,3,50,450,1,5,0,4,77.302,96.848,74.865,[67]
Ni,0.046,9.22,15,Pr,0.126,6.34,2,CeO2,-3.755,6.99,70.55,ZrO2,-3.755,6.04,IWI,5,1,500,5,500,1,3,50,200,1,5,0,4,2.026,100,2.026,[67]
Ni,0.046,9.22,15,Pr,0.126,6.34,2,CeO2,-3.755,6.99,70.55,ZrO2,-3.755,6.04,IWI,5,1,500,5,500,1,3,50,230,1,5,0,4,12.845,100,12.845,[67]
Ni,0.046,9.22,15,Pr,0.126,6.34,2,CeO2,-3.755,6.99,70.55,ZrO2,-3.755,6.04,IWI,5,1,500,5,500,1,3,50,250,1,5,0,4,22.284,99.86,22.253,[67]
Ni,0.046,9.22,15,Pr,0.126,6.34,2,CeO2,-3.755,6.99,70.55,ZrO2,-3.755,6.04,IWI,5,1,500,5,500,1,3,50,280,1,5,0,4,52.21,99.757,52.083,[67]
Ni,0.046,9.22,15,Pr,0.126,6.34,2,CeO2,-3.755,6.99,70.55,ZrO2,-3.755,6.04,IWI,5,1,500,5,500,1,3,50,300,1,5,0,4,68.554,99.66,68.321,[67]
Ni,0.046,9.22,15,Pr,0.126,6.34,2,CeO2,-3.755,6.99,70.55,ZrO2,-3.755,6.04,IWI,5,1,500,5,500,1,3,50,330,1,5,0,4,77.993,99.393,77.52,[67]
Ni,0.046,9.22,15,Pr,0.126,6.34,2,CeO2,-3.755,6.99,70.55,ZrO2,-3.755,6.04,IWI,5,1,500,5,500,1,3,50,350,1,5,0,4,79.604,99.205,78.971,[67]
Ni,0.046,9.22,15,Pr,0.126,6.34,2,CeO2,-3.755,6.99,70.55,ZrO2,-3.755,6.04,IWI,5,1,500,5,500,1,3,50,380,1,5,0,4,80.525,98.789,79.55,[67]
Ni,0.046,9.22,15,Pr,0.126,6.34,2,CeO2,-3.755,6.99,70.55,ZrO2,-3.755,6.04,IWI,5,1,500,5,500,1,3,50,400,1,5,0,4,79.144,98.306,77.803,[67]
Ni,0.046,9.22,15,Pr,0.126,6.34,2,CeO2,-3.755,6.99,70.55,ZrO2,-3.755,6.04,IWI,5,1,500,5,500,1,3,50,450,1,5,0,4,75.921,96.159,73.005,[67]
Ni,0.046,9.22,15,La,0.019,6.12,2,CeO2,-3.755,6.99,70.55,ZrO2,-3.755,6.04,IWI,5,1,500,5,500,1,3,50,200,1,5,0,4,6.63,100,6.63,[67]
Ni,0.046,9.22,15,La,0.019,6.12,2,CeO2,-3.755,6.99,70.55,ZrO2,-3.755,6.04,IWI,5,1,500,5,500,1,3,50,230,1,5,0,4,23.665,100,23.665,[67]
Ni,0.046,9.22,15,La,0.019,6.12,2,CeO2,-3.755,6.99,70.55,ZrO2,-3.755,6.04,IWI,5,1,500,5,500,1,3,50,250,1,5,0,4,45.074,99.894,45.026,[67]
Ni,0.046,9.22,15,La,0.019,6.12,2,CeO2,-3.755,6.99,70.55,ZrO2,-3.755,6.04,IWI,5,1,500,5,500,1,3,50,280,1,5,0,4,75.23,99.854,75.12,[67]
Ni,0.046,9.22,15,La,0.019,6.12,2,CeO2,-3.755,6.99,70.55,ZrO2,-3.755,6.04,IWI,5,1,500,5,500,1,3,50,300,1,5,0,4,81.446,99.803,81.286,[67]
Ni,0.046,9.22,15,La,0.019,6.12,2,CeO2,-3.755,6.99,70.55,ZrO2,-3.755,6.04,IWI,5,1,500,5,500,1,3,50,330,1,5,0,4,84.438,99.717,84.199,[67]
Ni,0.046,9.22,15,La,0.019,6.12,2,CeO2,-3.755,6.99,70.55,ZrO2,-3.755,6.04,IWI,5,1,500,5,500,1,3,50,350,1,5,0,4,85.129,99.603,84.791,[67]
Ni,0.046,9.22,15,La,0.019,6.12,2,CeO2,-3.755,6.99,70.55,ZrO2,-3.755,6.04,IWI,5,1,500,5,500,1,3,50,380,1,5,0,4,84.899,99.438,84.422,[67]
Ni,0.046,9.22,15,La,0.019,6.12,2,CeO2,-3.755,6.99,70.55,ZrO2,-3.755,6.04,IWI,5,1,500,5,500,1,3,50,400,1,5,0,4,83.978,99.142,83.257,[67]
Ni,0.046,9.22,15,La,0.019,6.12,2,CeO2,-3.755,6.99,70.55,ZrO2,-3.755,6.04,IWI,5,1,500,5,500,1,3,50,450,1,5,0,4,79.374,98.14,77.898,[67]
Ni,0.046,9.22,15,None,0,0,0,CeO2,-3.755,6.99,72.25,ZrO2,-3.755,6.04,IWI,5,1,500,5,500,1,3,50,200,1,5,0,4,2.716,100,2.716,[67]
Ni,0.046,9.22,15,None,0,0,0,CeO2,-3.755,6.99,72.25,ZrO2,-3.755,6.04,IWI,5,1,500,5,500,1,3,50,230,1,5,0,4,11.004,100,11.004,[67]
Ni,0.046,9.22,15,None,0,0,0,CeO2,-3.755,6.99,72.25,ZrO2,-3.755,6.04,IWI,5,1,500,5,500,1,3,50,250,1,5,0,4,20.212,99.683,20.148,[67]
Ni,0.046,9.22,15,None,0,0,0,CeO2,-3.755,6.99,72.25,ZrO2,-3.755,6.04,IWI,5,1,500,5,500,1,3,50,280,1,5,0,4,51.75,99.632,51.56,[67]
Ni,0.046,9.22,15,None,0,0,0,CeO2,-3.755,6.99,72.25,ZrO2,-3.755,6.04,IWI,5,1,500,5,500,1,3,50,300,1,5,0,4,58.886,99.472,58.575,[67]
Ni,0.046,9.22,15,None,0,0,0,CeO2,-3.755,6.99,72.25,ZrO2,-3.755,6.04,IWI,5,1,500,5,500,1,3,50,330,1,5,0,4,75,99.194,74.396,[67]
Ni,0.046,9.22,15,None,0,0,0,CeO2,-3.755,6.99,72.25,ZrO2,-3.755,6.04,IWI,5,1,500,5,500,1,3,50,350,1,5,0,4,76.611,98.983,75.832,[67]
Ni,0.046,9.22,15,None,0,0,0,CeO2,-3.755,6.99,72.25,ZrO2,-3.755,6.04,IWI,5,1,500,5,500,1,3,50,380,1,5,0,4,77.072,98.915,76.236,[67]
Ni,0.046,9.22,15,None,0,0,0,CeO2,-3.755,6.99,72.25,ZrO2,-3.755,6.04,IWI,5,1,500,5,500,1,3,50,400,1,5,0,4,77.532,98.101,76.06,[67]
Ni,0.046,9.22,15,None,0,0,0,CeO2,-3.755,6.99,72.25,ZrO2,-3.755,6.04,IWI,5,1,500,5,500,1,3,50,450,1,5,0,4,74.77,95.471,71.384,[67]
Ru,0.131,12.32,2,None,0,0,0,TiO2,-3.316,3.86,98,None,0,0,WI,5,1,500,2,400,1,1,20,200,1,1,40,3,0.586,100,0.586,[68]
Ru,0.131,12.32,2,None,0,0,0,TiO2,-3.316,3.86,98,None,0,0,WI,5,1,500,2,400,1,1,20,250,1,1,40,3,2.246,100,2.246,[68]
Ru,0.131,12.32,2,None,0,0,0,TiO2,-3.316,3.86,98,None,0,0,WI,5,1,500,2,400,1,1,20,300,1,1,40,3,8.789,100,8.789,[68]
Ru,0.131,12.32,2,None,0,0,0,TiO2,-3.316,3.86,98,None,0,0,WI,5,1,800,2,400,1,1,20,200,1,1,40,3,0.391,100,0.391,[68]
Ru,0.131,12.32,2,None,0,0,0,TiO2,-3.316,3.86,98,None,0,0,WI,5,1,800,2,400,1,1,20,250,1,1,40,3,1.66,100,1.66,[68]
Ru,0.131,12.32,2,None,0,0,0,TiO2,-3.316,3.86,98,None,0,0,WI,5,1,800,2,400,1,1,20,300,1,1,40,3,8.594,100,8.594,[68]
Ru,0.131,12.32,2,None,0,0,0,TiO2,-3.316,3.86,98,None,0,0,WI,5,1,600,2,400,1,1,20,200,1,1,40,3,0.977,100,0.977,[68]
Ru,0.131,12.32,2,None,0,0,0,TiO2,-3.316,3.86,98,None,0,0,WI,5,1,600,2,400,1,1,20,250,1,1,40,3,4.395,100,4.395,[68]
Ru,0.131,12.32,2,None,0,0,0,TiO2,-3.316,3.86,98,None,0,0,WI,5,1,600,2,400,1,1,20,300,1,1,40,3,21.387,100,21.387,[68]
Ru,0.131,12.32,2,None,0,0,0,TiO2,-3.316,3.86,98,None,0,0,WI,5,1,700,2,400,1,1,20,200,1,1,40,3,0.684,100,0.684,[68]
Ru,0.131,12.32,2,None,0,0,0,TiO2,-3.316,3.86,98,None,0,0,WI,5,1,700,2,400,1,1,20,250,1,1,40,3,2.539,100,2.539,[68]
Ru,0.131,12.32,2,None,0,0,0,TiO2,-3.316,3.86,98,None,0,0,WI,5,1,700,2,400,1,1,20,300,1,1,40,3,11.133,100,11.133,[68]
Ni,0.046,9.22,5,None,0,0,0,MgO,-2.995,3.63,66.5,Al2O3,-3.352,3.87,WI,5,1,500,5,700,1,1,100,210,1,2.5,50,4,0,0,0,[69]
Ni,0.046,9.22,5,None,0,0,0,MgO,-2.995,3.63,66.5,Al2O3,-3.352,3.87,WI,5,1,500,5,700,1,1,100,240,1,2.5,50,4,0.332,0,0,[69]
Ni,0.046,9.22,5,None,0,0,0,MgO,-2.995,3.63,66.5,Al2O3,-3.352,3.87,WI,5,1,500,5,700,1,1,100,270,1,2.5,50,4,0.996,0,0,[69]
Ni,0.046,9.22,5,None,0,0,0,MgO,-2.995,3.63,66.5,Al2O3,-3.352,3.87,WI,5,1,500,5,700,1,1,100,300,1,2.5,50,4,7.303,65.197,4.761,[69]
Ni,0.046,9.22,5,None,0,0,0,MgO,-2.995,3.63,66.5,Al2O3,-3.352,3.87,WI,5,1,500,5,700,1,1,100,330,1,2.5,50,4,14.938,66.96,10.002,[69]
Ni,0.046,9.22,5,None,0,0,0,MgO,-2.995,3.63,66.5,Al2O3,-3.352,3.87,WI,5,1,500,5,700,1,1,100,360,1,2.5,50,4,28.548,77.198,22.038,[69]
Ni,0.046,9.22,5,None,0,0,0,MgO,-2.995,3.63,66.5,Al2O3,-3.352,3.87,WI,5,1,500,5,700,1,1,100,390,1,2.5,50,4,46.805,90.147,42.193,[69]
Ni,0.046,9.22,5,None,0,0,0,MgO,-2.995,3.63,66.5,Al2O3,-3.352,3.87,WI,5,1,500,5,700,1,1,100,420,1,2.5,50,4,60.083,96.57,58.022,[69]
Ni,0.046,9.22,5,None,0,0,0,ZrO2,-3.755,6.04,95,None,0,0,WI,5,1,500,5,500,1,0.5,100,210,1,2.5,50,4,0.332,0,0,[69]
Ni,0.046,9.22,5,None,0,0,0,ZrO2,-3.755,6.04,95,None,0,0,WI,5,1,500,5,500,1,0.5,100,240,1,2.5,50,4,3.651,99.977,3.65,[69]
Ni,0.046,9.22,5,None,0,0,0,ZrO2,-3.755,6.04,95,None,0,0,WI,5,1,500,5,500,1,0.5,100,270,1,2.5,50,4,7.303,99.876,7.294,[69]
Ni,0.046,9.22,5,None,0,0,0,ZrO2,-3.755,6.04,95,None,0,0,WI,5,1,500,5,500,1,0.5,100,300,1,2.5,50,4,15.934,99.774,15.898,[69]
Ni,0.046,9.22,5,None,0,0,0,ZrO2,-3.755,6.04,95,None,0,0,WI,5,1,500,5,500,1,0.5,100,330,1,2.5,50,4,31.867,99.842,31.817,[69]
Ni,0.046,9.22,5,None,0,0,0,ZrO2,-3.755,6.04,95,None,0,0,WI,5,1,500,5,500,1,0.5,100,360,1,2.5,50,4,49.129,98.13,48.21,[69]
Ni,0.046,9.22,5,None,0,0,0,ZrO2,-3.755,6.04,95,None,0,0,WI,5,1,500,5,500,1,0.5,100,390,1,2.5,50,4,59.087,97.604,57.671,[69]
Ni,0.046,9.22,5,None,0,0,0,ZrO2,-3.755,6.04,95,None,0,0,WI,5,1,500,5,500,1,0.5,100,420,1,2.5,50,4,63.734,96.656,61.603,[69]
Ni,0.046,9.22,10,None,0,0,0,SiO2,-3.04,2.63,90,None,0,0,WI,5,1,500,5,500,1,0.5,100,210,1,2.5,50,4,0.332,0,0,[69]
Ni,0.046,9.22,10,None,0,0,0,SiO2,-3.04,2.63,90,None,0,0,WI,5,1,500,5,500,1,0.5,100,240,1,2.5,50,4,0.996,0,0,[69]
Ni,0.046,9.22,10,None,0,0,0,SiO2,-3.04,2.63,90,None,0,0,WI,5,1,500,5,500,1,0.5,100,270,1,2.5,50,4,3.983,44.113,1.757,[69]
Ni,0.046,9.22,10,None,0,0,0,SiO2,-3.04,2.63,90,None,0,0,WI,5,1,500,5,500,1,0.5,100,300,1,2.5,50,4,8.963,44.859,4.021,[69]
Ni,0.046,9.22,10,None,0,0,0,SiO2,-3.04,2.63,90,None,0,0,WI,5,1,500,5,500,1,0.5,100,330,1,2.5,50,4,16.929,45.943,7.778,[69]
Ni,0.046,9.22,10,None,0,0,0,SiO2,-3.04,2.63,90,None,0,0,WI,5,1,500,5,500,1,0.5,100,360,1,2.5,50,4,28.88,54.401,15.711,[69]
Ni,0.046,9.22,10,None,0,0,0,SiO2,-3.04,2.63,90,None,0,0,WI,5,1,500,5,500,1,0.5,100,390,1,2.5,50,4,38.838,64.554,25.071,[69]
Ni,0.046,9.22,10,None,0,0,0,SiO2,-3.04,2.63,90,None,0,0,WI,5,1,500,5,500,1,0.5,100,420,1,2.5,50,4,45.809,70.215,32.165,[69]
Ni,0.046,9.22,20,None,0,0,0,Al2O3,-3.352,3.87,80,None,0,0,MI,4,3,400,2,600,1.9,2,100,200,1.9,2,23,4,4.318,99.92,4.315,[70]
Ni,0.046,9.22,20,None,0,0,0,Al2O3,-3.352,3.87,80,None,0,0,MI,4,3,400,2,600,1.9,2,100,240,1.9,2,23,4,18.182,99.324,18.059,[70]
Ni,0.046,9.22,20,None,0,0,0,Al2O3,-3.352,3.87,80,None,0,0,MI,4,3,400,2,600,1.9,2,100,280,1.9,2,23,4,67.273,99.563,66.979,[70]
Ni,0.046,9.22,20,None,0,0,0,Al2O3,-3.352,3.87,80,None,0,0,MI,4,3,400,2,600,1.9,2,100,320,1.9,2,23,4,89.091,99.443,88.595,[70]
Ni,0.046,9.22,20,None,0,0,0,Al2O3,-3.352,3.87,80,None,0,0,MI,4,3,400,2,600,1.9,2,100,360,1.9,2,23,4,90.682,99.443,90.177,[70]
Ni,0.046,9.22,20,None,0,0,0,Al2O3,-3.352,3.87,80,None,0,0,MI,4,3,400,2,600,1.9,2,100,400,1.9,2,23,4,87.273,99.443,86.787,[70]
Ni,0.046,9.22,20,None,0,0,0,Al2O3,-3.352,3.87,80,None,0,0,MI,4,3,400,2,600,1.9,2,100,450,1.9,2,23,4,81.364,97.773,79.552,[70]
Ni,0.046,9.22,20,None,0,0,0,Al2O3,-3.352,3.87,80,None,0,0,MI,4,3,400,2,600,1.9,2,100,500,1.9,2,23,4,74.318,93.598,69.56,[70]
Ni,0.046,9.22,20,Ce,0.075,8.98,1,Al2O3,-3.352,3.87,79,None,0,0,MI,4,3,400,2,600,1.9,2,100,200,1.9,2,23,4,6.364,99.682,6.344,[70]
Ni,0.046,9.22,20,Ce,0.075,8.98,1,Al2O3,-3.352,3.87,79,None,0,0,MI,4,3,400,2,600,1.9,2,100,240,1.9,2,23,4,24.318,99.205,24.125,[70]
Ni,0.046,9.22,20,Ce,0.075,8.98,1,Al2O3,-3.352,3.87,79,None,0,0,MI,4,3,400,2,600,1.9,2,100,280,1.9,2,23,4,74.091,99.324,73.59,[70]
Ni,0.046,9.22,20,Ce,0.075,8.98,1,Al2O3,-3.352,3.87,79,None,0,0,MI,4,3,400,2,600,1.9,2,100,320,1.9,2,23,4,90,99.443,89.499,[70]
Ni,0.046,9.22,20,Ce,0.075,8.98,1,Al2O3,-3.352,3.87,79,None,0,0,MI,4,3,400,2,600,1.9,2,100,360,1.9,2,23,4,90.455,99.324,89.844,[70]
Ni,0.046,9.22,20,Ce,0.075,8.98,1,Al2O3,-3.352,3.87,79,None,0,0,MI,4,3,400,2,600,1.9,2,100,400,1.9,2,23,4,86.818,98.966,85.92,[70]
Ni,0.046,9.22,20,Ce,0.075,8.98,1,Al2O3,-3.352,3.87,79,None,0,0,MI,4,3,400,2,600,1.9,2,100,450,1.9,2,23,4,80.455,97.773,78.663,[70]
Ni,0.046,9.22,20,Ce,0.075,8.98,1,Al2O3,-3.352,3.87,79,None,0,0,MI,4,3,400,2,600,1.9,2,100,500,1.9,2,23,4,73.864,93.598,69.135,[70]
Ni,0.046,9.22,20,Ce,0.075,8.98,2,Al2O3,-3.352,3.87,78,None,0,0,MI,4,3,400,2,600,1.9,2,100,200,1.9,2,23,4,8.182,99.563,8.146,[70]
Ni,0.046,9.22,20,Ce,0.075,8.98,2,Al2O3,-3.352,3.87,78,None,0,0,MI,4,3,400,2,600,1.9,2,100,240,1.9,2,23,4,31.364,99.324,31.152,[70]
Ni,0.046,9.22,20,Ce,0.075,8.98,2,Al2O3,-3.352,3.87,78,None,0,0,MI,4,3,400,2,600,1.9,2,100,280,1.9,2,23,4,82.5,99.682,82.238,[70]
Ni,0.046,9.22,20,Ce,0.075,8.98,2,Al2O3,-3.352,3.87,78,None,0,0,MI,4,3,400,2,600,1.9,2,100,320,1.9,2,23,4,90.909,99.682,90.62,[70]
Ni,0.046,9.22,20,Ce,0.075,8.98,2,Al2O3,-3.352,3.87,78,None,0,0,MI,4,3,400,2,600,1.9,2,100,360,1.9,2,23,4,90.455,99.682,90.167,[70]
Ni,0.046,9.22,20,Ce,0.075,8.98,2,Al2O3,-3.352,3.87,78,None,0,0,MI,4,3,400,2,600,1.9,2,100,400,1.9,2,23,4,86.591,99.324,86.006,[70]
Ni,0.046,9.22,20,Ce,0.075,8.98,2,Al2O3,-3.352,3.87,78,None,0,0,MI,4,3,400,2,600,1.9,2,100,450,1.9,2,23,4,80.455,97.893,78.76,[70]
Ni,0.046,9.22,20,Ce,0.075,8.98,2,Al2O3,-3.352,3.87,78,None,0,0,MI,4,3,400,2,600,1.9,2,100,500,1.9,2,23,4,73.864,93.718,69.224,[70]
Ni,0.046,9.22,20,Ce,0.075,8.98,5,Al2O3,-3.352,3.87,75,None,0,0,MI,4,3,400,2,600,1.9,2,100,200,1.9,2,23,4,10.227,99.443,10.17,[70]
Ni,0.046,9.22,20,Ce,0.075,8.98,5,Al2O3,-3.352,3.87,75,None,0,0,MI,4,3,400,2,600,1.9,2,100,240,1.9,2,23,4,37.955,99.682,37.834,[70]
Ni,0.046,9.22,20,Ce,0.075,8.98,5,Al2O3,-3.352,3.87,75,None,0,0,MI,4,3,400,2,600,1.9,2,100,280,1.9,2,23,4,85.455,99.682,85.183,[70]
Ni,0.046,9.22,20,Ce,0.075,8.98,5,Al2O3,-3.352,3.87,75,None,0,0,MI,4,3,400,2,600,1.9,2,100,320,1.9,2,23,4,91.818,99.682,91.526,[70]
Ni,0.046,9.22,20,Ce,0.075,8.98,5,Al2O3,-3.352,3.87,75,None,0,0,MI,4,3,400,2,600,1.9,2,100,360,1.9,2,23,4,90.682,99.563,90.286,[70]
Ni,0.046,9.22,20,Ce,0.075,8.98,5,Al2O3,-3.352,3.87,75,None,0,0,MI,4,3,400,2,600,1.9,2,100,400,1.9,2,23,4,86.818,99.324,86.231,[70]
Ni,0.046,9.22,20,Ce,0.075,8.98,5,Al2O3,-3.352,3.87,75,None,0,0,MI,4,3,400,2,600,1.9,2,100,450,1.9,2,23,4,80.455,97.654,78.568,[70]
Ni,0.046,9.22,20,Ce,0.075,8.98,5,Al2O3,-3.352,3.87,75,None,0,0,MI,4,3,400,2,600,1.9,2,100,500,1.9,2,23,4,73.636,93.598,68.922,[70]
Ni,0.046,9.22,10,None,0,0,0,CeO2,-3.755,6.99,90,None,0,0,IWI,5,1,500,2,400,1,1,100,250,1,1,25,4,23.714,100,23.714,[71]
Ni,0.046,9.22,10,None,0,0,0,CeO2,-3.755,6.99,90,None,0,0,IWI,5,1,500,2,400,1,1,100,275,1,1,25,4,57.714,95.332,55.02,[71]
Ni,0.046,9.22,10,None,0,0,0,CeO2,-3.755,6.99,90,None,0,0,IWI,5,1,500,2,400,1,1,100,300,1,1,25,4,79.143,92.762,73.415,[71]
Ni,0.046,9.22,10,None,0,0,0,CeO2,-3.755,6.99,90,None,0,0,IWI,5,1,500,2,400,1,1,100,325,1,1,25,4,88,89.217,78.511,[71]
Ni,0.046,9.22,10,None,0,0,0,CeO2,-3.755,6.99,90,None,0,0,IWI,5,1,500,2,400,1,1,100,350,1,1,25,4,89.143,89.394,79.688,[71]
Ni,0.046,9.22,10,None,0,0,0,CeO2,-3.755,6.99,90,None,0,0,IWI,5,1,500,2,400,1,1,100,375,1,1,25,4,89.143,90.015,80.242,[71]
Ni,0.046,9.22,26,None,0,0,0,CeO2,-3.755,6.99,74,None,0,0,H,4,3,500,2,700,1,1,100,250,1,1,25,4,3.429,96.041,3.293,[71]
Ni,0.046,9.22,26,None,0,0,0,CeO2,-3.755,6.99,74,None,0,0,H,4,3,500,2,700,1,1,100,275,1,1,25,4,6.286,93.914,5.903,[71]
Ni,0.046,9.22,26,None,0,0,0,CeO2,-3.755,6.99,74,None,0,0,H,4,3,500,2,700,1,1,100,300,1,1,25,4,16.571,90.724,15.034,[71]
Ni,0.046,9.22,26,None,0,0,0,CeO2,-3.755,6.99,74,None,0,0,H,4,3,500,2,700,1,1,100,325,1,1,25,4,38.286,89.572,34.294,[71]
Ni,0.046,9.22,26,None,0,0,0,CeO2,-3.755,6.99,74,None,0,0,H,4,3,500,2,700,1,1,100,350,1,1,25,4,58.857,90.99,53.554,[71]
Ni,0.046,9.22,26,None,0,0,0,CeO2,-3.755,6.99,74,None,0,0,H,4,3,500,2,700,1,1,100,375,1,1,25,4,74.286,89.129,66.21,[71]
Ni,0.046,9.22,10,None,0,0,0,ZrO2,-3.755,6.04,82,MgO- Nd2O3,?8.83,4.31,SGP,4,3,500,5,500,1,1,80,200,1,2.22,16.7,4,7.633,100,7.633,[72]
Ni,0.046,9.22,10,None,0,0,0,ZrO2,-3.755,6.04,82,MgO- Nd2O3,?8.83,4.31,SGP,4,3,500,5,500,1,1,80,250,1,2.22,16.7,4,72.367,99.755,72.19,[72]
Ni,0.046,9.22,10,None,0,0,0,ZrO2,-3.755,6.04,82,MgO- Nd2O3,?8.83,4.31,SGP,4,3,500,5,500,1,1,80,300,1,2.22,16.7,4,77.198,99.352,76.698,[72]
Ni,0.046,9.22,10,None,0,0,0,ZrO2,-3.755,6.04,82,MgO- Nd2O3,?8.83,4.31,SGP,4,3,500,5,500,1,1,80,350,1,2.22,16.7,4,82.271,99.191,81.605,[72]
Ni,0.046,9.22,10,None,0,0,0,ZrO2,-3.755,6.04,82,MgO- Nd2O3,?8.83,4.31,SGP,4,3,500,5,500,1,1,80,400,1,2.22,16.7,4,79.614,99.03,78.842,[72]
Ni,0.046,9.22,10,None,0,0,0,ZrO2,-3.755,6.04,82,MgO- Nd2O3,?8.83,4.31,SGP,4,3,500,5,500,1,1,80,450,1,2.22,16.7,4,65.845,92.954,61.206,[72]
Ni,0.046,9.22,10,None,0,0,0,ZrO2,-3.755,6.04,86,Nd2O3,-3.665,6.49,SGP,4,3,500,5,500,1,1,80,200,1,2.22,16.7,4,5.217,100,5.217,[72]
Ni,0.046,9.22,10,None,0,0,0,ZrO2,-3.755,6.04,86,Nd2O3,-3.665,6.49,SGP,4,3,500,5,500,1,1,80,250,1,2.22,16.7,4,38.309,99.755,38.215,[72]
Ni,0.046,9.22,10,None,0,0,0,ZrO2,-3.755,6.04,86,Nd2O3,-3.665,6.49,SGP,4,3,500,5,500,1,1,80,300,1,2.22,16.7,4,61.256,99.352,60.859,[72]
Ni,0.046,9.22,10,None,0,0,0,ZrO2,-3.755,6.04,86,Nd2O3,-3.665,6.49,SGP,4,3,500,5,500,1,1,80,350,1,2.22,16.7,4,70.435,99.07,69.78,[72]
Ni,0.046,9.22,10,None,0,0,0,ZrO2,-3.755,6.04,86,Nd2O3,-3.665,6.49,SGP,4,3,500,5,500,1,1,80,400,1,2.22,16.7,4,66.57,95.408,63.513,[72]
Ni,0.046,9.22,10,None,0,0,0,ZrO2,-3.755,6.04,86,Nd2O3,-3.665,6.49,SGP,4,3,500,5,500,1,1,80,450,1,2.22,16.7,4,60.29,91.143,54.95,[72]
Ni,0.046,9.22,10,None,0,0,0,ZrO2,-3.755,6.04,86,MgO,-2.995,3.63,SGP,4,3,500,5,500,1,1,80,200,1,2.22,16.7,4,4.976,100,4.976,[72]
Ni,0.046,9.22,10,None,0,0,0,ZrO2,-3.755,6.04,86,MgO,-2.995,3.63,SGP,4,3,500,5,500,1,1,80,250,1,2.22,16.7,4,68.744,99.755,68.576,[72]
Ni,0.046,9.22,10,None,0,0,0,ZrO2,-3.755,6.04,86,MgO,-2.995,3.63,SGP,4,3,500,5,500,1,1,80,300,1,2.22,16.7,4,72.85,99.352,72.378,[72]
Ni,0.046,9.22,10,None,0,0,0,ZrO2,-3.755,6.04,86,MgO,-2.995,3.63,SGP,4,3,500,5,500,1,1,80,350,1,2.22,16.7,4,75.266,99.07,74.566,[72]
Ni,0.046,9.22,10,None,0,0,0,ZrO2,-3.755,6.04,86,MgO,-2.995,3.63,SGP,4,3,500,5,500,1,1,80,400,1,2.22,16.7,4,76.715,98.909,75.878,[72]
Ni,0.046,9.22,10,None,0,0,0,ZrO2,-3.755,6.04,86,MgO,-2.995,3.63,SGP,4,3,500,5,500,1,1,80,450,1,2.22,16.7,4,73.092,96.696,70.677,[72]
Ni,0.046,9.22,10,None,0,0,0,ZrO2,-3.755,6.04,90,None,0,0,SGP,4,3,500,5,500,1,1,80,200,1,2.22,16.7,4,2.319,100,2.319,[72]
Ni,0.046,9.22,10,None,0,0,0,ZrO2,-3.755,6.04,90,None,0,0,SGP,4,3,500,5,500,1,1,80,250,1,2.22,16.7,4,9.324,99.634,9.29,[72]
Ni,0.046,9.22,10,None,0,0,0,ZrO2,-3.755,6.04,90,None,0,0,SGP,4,3,500,5,500,1,1,80,300,1,2.22,16.7,4,21.159,97.059,20.537,[72]
Ni,0.046,9.22,10,None,0,0,0,ZrO2,-3.755,6.04,90,None,0,0,SGP,4,3,500,5,500,1,1,80,350,1,2.22,16.7,4,44.589,96.294,42.937,[72]
Ni,0.046,9.22,10,None,0,0,0,ZrO2,-3.755,6.04,90,None,0,0,SGP,4,3,500,5,500,1,1,80,400,1,2.22,16.7,4,66.57,95.408,63.513,[72]
Ni,0.046,9.22,10,None,0,0,0,ZrO2,-3.755,6.04,90,None,0,0,SGP,4,3,500,5,500,1,1,80,450,1,2.22,16.7,4,64.155,90.298,57.931,[72]
Ni,0.046,9.22,15,None,0,0,0,SiC,-0.204,3.23,85,None,0,0,WI,5,1,350,2,350,1,2,100,300,1,6,0,4,67.263,100,67.263,[73]
Ni,0.046,9.22,15,None,0,0,0,SiC,-0.204,3.23,85,None,0,0,WI,5,1,350,2,350,1,2,100,300,1,4,0,4,74.68,99.917,74.618,[73]
Ni,0.046,9.22,15,None,0,0,0,SiC,-0.204,3.23,85,None,0,0,WI,5,1,350,2,350,1,2,100,300,1,3,0,4,73.402,99.917,73.341,[73]
Ni,0.046,9.22,15,None,0,0,0,SiC,-0.204,3.23,85,None,0,0,WI,5,1,350,2,350,1,2,100,300,1,2.4,0,4,64.962,99.917,64.908,[73]
Ru,0.131,12.32,2,None,0,0,0,TiO2,-3.316,3.86,98,None,0,0,H,4,3,400,4,300,1,1,100,140,1,5,25,4,2.632,100,2.632,[74]
Ru,0.131,12.32,2,None,0,0,0,TiO2,-3.316,3.86,98,None,0,0,H,4,3,400,4,300,1,1,100,160,1,5,25,4,5.466,100,5.466,[74]
Ru,0.131,12.32,2,None,0,0,0,TiO2,-3.316,3.86,98,None,0,0,H,4,3,400,4,300,1,1,100,180,1,5,25,4,10.324,100,10.324,[74]
Ru,0.131,12.32,2,None,0,0,0,TiO2,-3.316,3.86,98,None,0,0,H,4,3,400,4,300,1,1,100,200,1,5,25,4,19.636,100,19.636,[74]
Ru,0.131,12.32,2,None,0,0,0,TiO2,-3.316,3.86,98,None,0,0,H,4,3,400,4,300,1,1,100,220,1,5,25,4,34.211,100,34.211,[74]
Ru,0.131,12.32,2,None,0,0,0,TiO2,-3.316,3.86,98,None,0,0,H,4,3,400,4,300,1,1,100,240,1,5,25,4,52.834,100,52.834,[74]
Ru,0.131,12.32,2,None,0,0,0,TiO2,-3.316,3.86,98,None,0,0,H,4,3,400,4,300,1,1,100,260,1,5,25,4,70.648,100,70.648,[74]
Ru,0.131,12.32,2,None,0,0,0,TiO2,-3.316,3.86,98,None,0,0,H,4,3,400,4,300,1,1,100,280,1,5,25,4,82.794,100,82.794,[74]
Ru,0.131,12.32,2,None,0,0,0,TiO2,-3.316,3.86,98,None,0,0,H,4,3,400,4,300,1,1,100,300,1,5,25,4,89.271,100,89.271,[74]
