Repository: Pcuchulu/CH4-CatalystML-Thermo

# CH4-CatalystML-Thermo

## Fine-Tuned Model

This repository contains a fine-tuned machine learning model for catalyst analysis and thermodynamic predictions related to CH₄ production.

### Ingredients:
- **Python** (Flask for backend)
- **Flutter** (for front-end)
- **Machine Learning model** (fine-tuned)

File: SI.csv (part 9 of 9)
Active component type,Active component type formation energy,Active component type density,Active component content (wt percent),Promoter type,Promoter type formation energy,Promoter type density,Promoter content (wt percent),Support a type,Support a type formation energy,Support a type density,Support a content (wt percent),Support b type,Support b type formation energy,Support b type density,Preparation method,Preparation Scalability,Preparation cost,Calcination Temperature (C),Calcination time (h),Reduction Temperature (C),Reduction Pressure (bar),Reduction time (h),Reduced hydrogen content (vol percent),Temperature (C),Pressure (bar),Weight hourly space velocity [mgcat/(min·ml)],Content of inert components in raw materials (vol percent),h2/co2 ratio (mol/mol),co2 conversion ratio (percent),ch4 selectivity (percent),ch4 yield (percent),Reference
Ru,0.131,12.32,2,None,0,0,0,TiO2,-3.316,3.86,98,None,0,0,H,4,3,400,4,300,1,1,100,320,1,5,25,4,91.296,100,91.296,[74]
Ru,0.131,12.32,2,None,0,0,0,TiO2,-3.316,3.86,98,None,0,0,H,4,3,25,0,300,1,1,100,140,1,5,25,4,0.202,100,0.202,[74]
Ru,0.131,12.32,2,None,0,0,0,TiO2,-3.316,3.86,98,None,0,0,H,4,3,25,0,300,1,1,100,160,1,5,25,4,0.405,100,0.405,[74]
Ru,0.131,12.32,2,None,0,0,0,TiO2,-3.316,3.86,98,None,0,0,H,4,3,25,0,300,1,1,100,180,1,5,25,4,1.012,100,1.012,[74]
Ru,0.131,12.32,2,None,0,0,0,TiO2,-3.316,3.86,98,None,0,0,H,4,3,25,0,300,1,1,100,200,1,5,25,4,1.822,100,1.822,[74]
Ru,0.131,12.32,2,None,0,0,0,TiO2,-3.316,3.86,98,None,0,0,H,4,3,25,0,300,1,1,100,220,1,5,25,4,3.644,100,3.644,[74]
Ru,0.131,12.32,2,None,0,0,0,TiO2,-3.316,3.86,98,None,0,0,H,4,3,25,0,300,1,1,100,240,1,5,25,4,6.478,100,6.478,[74]
Ru,0.131,12.32,2,None,0,0,0,TiO2,-3.316,3.86,98,None,0,0,H,4,3,25,0,300,1,1,100,260,1,5,25,4,12.753,100,12.753,[74]
Ru,0.131,12.32,2,None,0,0,0,TiO2,-3.316,3.86,98,None,0,0,H,4,3,25,0,300,1,1,100,280,1,5,25,4,20.445,100,20.445,[74]
Ru,0.131,12.32,2,None,0,0,0,TiO2,-3.316,3.86,98,None,0,0,H,4,3,25,0,300,1,1,100,300,1,5,25,4,31.174,100,31.174,[74]
Ru,0.131,12.32,2,None,0,0,0,TiO2,-3.316,3.86,98,None,0,0,H,4,3,25,0,300,1,1,100,320,1,5,25,4,45.547,100,45.547,[74]
Ni,0.046,9.22,15,None,0,0,0,Al2O3,-3.352,3.87,85,None,0,0,CP,4,3,700,4,600,1,2,100,200,1,6.67,0,3.5,0,99.835,0,[75]
Ni,0.046,9.22,15,None,0,0,0,Al2O3,-3.352,3.87,85,None,0,0,CP,4,3,700,4,600,1,2,100,250,1,6.67,0,3.5,0.569,100,0.569,[75]
Ni,0.046,9.22,15,None,0,0,0,Al2O3,-3.352,3.87,85,None,0,0,CP,4,3,700,4,600,1,2,100,300,1,6.67,0,3.5,3.795,100,3.795,[75]
Ni,0.046,9.22,15,None,0,0,0,Al2O3,-3.352,3.87,85,None,0,0,CP,4,3,700,4,600,1,2,100,350,1,6.67,0,3.5,16.698,89.031,14.866,[75]
Ni,0.046,9.22,15,None,0,0,0,Al2O3,-3.352,3.87,85,None,0,0,CP,4,3,700,4,600,1,2,100,400,1,6.67,0,3.5,38.14,90.186,34.397,[75]
Ni,0.046,9.22,15,None,0,0,0,Al2O3,-3.352,3.87,85,None,0,0,CP,4,3,700,4,600,1,2,100,450,1,6.67,0,3.5,53.51,88.536,47.376,[75]
Ni,0.046,9.22,15,None,0,0,0,Al2O3,-3.352,3.87,85,None,0,0,CP,4,3,700,4,600,1,2,100,500,1,6.67,0,3.5,57.875,83.505,48.329,[75]
Ni,0.046,9.22,20,None,0,0,0,Al2O3,-3.352,3.87,80,None,0,0,CP,4,3,700,4,600,1,2,100,200,1,6.67,0,3.5,0.949,99.918,0.948,[75]
Ni,0.046,9.22,20,None,0,0,0,Al2O3,-3.352,3.87,80,None,0,0,CP,4,3,700,4,600,1,2,100,250,1,6.67,0,3.5,7.4,100,7.4,[75]
Ni,0.046,9.22,20,None,0,0,0,Al2O3,-3.352,3.87,80,None,0,0,CP,4,3,700,4,600,1,2,100,300,1,6.67,0,3.5,46.679,97.691,45.601,[75]
Ni,0.046,9.22,20,None,0,0,0,Al2O3,-3.352,3.87,80,None,0,0,CP,4,3,700,4,600,1,2,100,350,1,6.67,0,3.5,70.968,98.351,69.798,[75]
Ni,0.046,9.22,20,None,0,0,0,Al2O3,-3.352,3.87,80,None,0,0,CP,4,3,700,4,600,1,2,100,400,1,6.67,0,3.5,70.019,97.691,68.402,[75]
Ni,0.046,9.22,20,None,0,0,0,Al2O3,-3.352,3.87,80,None,0,0,CP,4,3,700,4,600,1,2,100,450,1,6.67,0,3.5,66.793,94.392,63.047,[75]
Ni,0.046,9.22,20,None,0,0,0,Al2O3,-3.352,3.87,80,None,0,0,CP,4,3,700,4,600,1,2,100,500,1,6.67,0,3.5,61.86,84.99,52.575,[75]
Ni,0.046,9.22,25,None,0,0,0,Al2O3,-3.352,3.87,75,None,0,0,CP,4,3,700,4,600,1,2,100,200,1,6.67,0,3.5,2.087,99.918,2.085,[75]
Ni,0.046,9.22,25,None,0,0,0,Al2O3,-3.352,3.87,75,None,0,0,CP,4,3,700,4,600,1,2,100,250,1,6.67,0,3.5,6.452,100,6.452,[75]
Ni,0.046,9.22,25,None,0,0,0,Al2O3,-3.352,3.87,75,None,0,0,CP,4,3,700,4,600,1,2,100,300,1,6.67,0,3.5,48.387,98.928,47.868,[75]
Ni,0.046,9.22,25,None,0,0,0,Al2O3,-3.352,3.87,75,None,0,0,CP,4,3,700,4,600,1,2,100,400,1,6.67,0,3.5,71.347,98.103,69.994,[75]
Ni,0.046,9.22,25,None,0,0,0,Al2O3,-3.352,3.87,75,None,0,0,CP,4,3,700,4,600,1,2,100,450,1,6.67,0,3.5,70.209,96.619,67.835,[75]
Ni,0.046,9.22,25,None,0,0,0,Al2O3,-3.352,3.87,75,None,0,0,CP,4,3,700,4,600,1,2,100,500,1,6.67,0,3.5,64.516,89.526,57.759,[75]
Ni,0.046,9.22,33,None,0,0,0,Al2O3,-3.352,3.87,67,None,0,0,CP,4,3,700,4,600,1,2,100,200,1,6.67,0,3.5,0.949,100,0.949,[75]
Ni,0.046,9.22,33,None,0,0,0,Al2O3,-3.352,3.87,67,None,0,0,CP,4,3,700,4,600,1,2,100,250,1,6.67,0,3.5,5.313,100,5.313,[75]
Ni,0.046,9.22,33,None,0,0,0,Al2O3,-3.352,3.87,67,None,0,0,CP,4,3,700,4,600,1,2,100,300,1,6.67,0,3.5,43.833,98.103,43.001,[75]
Ni,0.046,9.22,33,None,0,0,0,Al2O3,-3.352,3.87,67,None,0,0,CP,4,3,700,4,600,1,2,100,350,1,6.67,0,3.5,70.209,98.763,69.341,[75]
Ni,0.046,9.22,33,None,0,0,0,Al2O3,-3.352,3.87,67,None,0,0,CP,4,3,700,4,600,1,2,100,400,1,6.67,0,3.5,69.639,98.598,68.663,[75]
Ni,0.046,9.22,33,None,0,0,0,Al2O3,-3.352,3.87,67,None,0,0,CP,4,3,700,4,600,1,2,100,450,1,6.67,0,3.5,69.26,96.701,66.975,[75]
Ni,0.046,9.22,33,None,0,0,0,Al2O3,-3.352,3.87,67,None,0,0,CP,4,3,700,4,600,1,2,100,500,1,6.67,0,3.5,64.896,90.515,58.741,[75]
Ni,0.046,9.22,25,None,0,0,0,Al2O3,-3.352,3.87,75,None,0,0,CP,4,3,700,4,600,1,2,100,350,1,6.67,0,3,68.636,98.24,67.428,[75]
Ni,0.046,9.22,25,None,0,0,0,Al2O3,-3.352,3.87,75,None,0,0,CP,4,3,700,4,600,1,2,100,350,1,6.67,0,3.5,73.545,98.209,72.228,[75]
Ni,0.046,9.22,25,None,0,0,0,Al2O3,-3.352,3.87,75,None,0,0,CP,4,3,700,4,600,1,2,100,350,1,10,0,3.5,77.583,98.292,76.258,[75]
Ni,0.046,9.22,25,None,0,0,0,Al2O3,-3.352,3.87,75,None,0,0,CP,4,3,700,4,600,1,2,100,350,1,5,0,3.5,67.045,97.988,65.696,[75]
Ni,0.046,9.22,25,None,0,0,0,Al2O3,-3.352,3.87,75,None,0,0,CP,4,3,700,4,600,1,2,100,350,1,4,0,3.5,66.529,97.722,65.013,[75]
Ni,0.046,9.22,25,None,0,0,0,Al2O3,-3.352,3.87,75,None,0,0,CP,4,3,700,4,600,1,2,100,350,1,3.33,0,3.5,64.876,97.608,63.324,[75]
Ni,0.046,9.22,25,None,0,0,0,Al2O3,-3.352,3.87,75,None,0,0,CP,4,3,500,4,600,1,2,100,200,1,6.67,0,3.5,3.551,95.348,3.386,[75]
Ni,0.046,9.22,25,None,0,0,0,Al2O3,-3.352,3.87,75,None,0,0,CP,4,3,500,4,600,1,2,100,250,1,6.67,0,3.5,30.467,95.229,29.013,[75]
Ni,0.046,9.22,25,None,0,0,0,Al2O3,-3.352,3.87,75,None,0,0,CP,4,3,500,4,600,1,2,100,300,1,6.67,0,3.5,70.654,89.145,62.985,[75]
Ni,0.046,9.22,25,None,0,0,0,Al2O3,-3.352,3.87,75,None,0,0,CP,4,3,500,4,600,1,2,100,350,1,6.67,0,3.5,77.009,93.082,71.682,[75]
Ni,0.046,9.22,25,None,0,0,0,Al2O3,-3.352,3.87,75,None,0,0,CP,4,3,500,4,600,1,2,100,400,1,6.67,0,3.5,76.636,92.962,71.242,[75]
Ni,0.046,9.22,25,None,0,0,0,Al2O3,-3.352,3.87,75,None,0,0,CP,4,3,500,4,600,1,2,100,450,1,6.67,0,3.5,68.972,91.054,62.802,[75]
Ni,0.046,9.22,25,None,0,0,0,Al2O3,-3.352,3.87,75,None,0,0,CP,4,3,500,4,600,1,2,100,500,1,6.67,0,3.5,66.355,83.539,55.432,[75]
Ni,0.046,9.22,25,None,0,0,0,Al2O3,-3.352,3.87,75,None,0,0,CP,4,3,600,4,600,1,2,100,200,1,6.67,0,3.5,2.243,95.348,2.139,[75]
Ni,0.046,9.22,25,None,0,0,0,Al2O3,-3.352,3.87,75,None,0,0,CP,4,3,600,4,600,1,2,100,250,1,6.67,0,3.5,25.794,95.229,24.563,[75]
Ni,0.046,9.22,25,None,0,0,0,Al2O3,-3.352,3.87,75,None,0,0,CP,4,3,600,4,600,1,2,100,300,1,6.67,0,3.5,69.159,94.155,65.117,[75]
Ni,0.046,9.22,25,None,0,0,0,Al2O3,-3.352,3.87,75,None,0,0,CP,4,3,600,4,600,1,2,100,350,1,6.67,0,3.5,76.822,94.274,72.423,[75]
Ni,0.046,9.22,25,None,0,0,0,Al2O3,-3.352,3.87,75,None,0,0,CP,4,3,600,4,600,1,2,100,400,1,6.67,0,3.5,74.766,94.274,70.485,[75]
Ni,0.046,9.22,25,None,0,0,0,Al2O3,-3.352,3.87,75,None,0,0,CP,4,3,600,4,600,1,2,100,450,1,6.67,0,3.5,70.093,91.173,63.906,[75]
Ni,0.046,9.22,25,None,0,0,0,Al2O3,-3.352,3.87,75,None,0,0,CP,4,3,600,4,600,1,2,100,500,1,6.67,0,3.5,66.542,83.419,55.509,[75]
Ni,0.046,9.22,25,None,0,0,0,Al2O3,-3.352,3.87,75,None,0,0,CP,4,3,800,4,600,1,2,100,200,1,6.67,0,3.5,0.187,95.348,0.178,[75]
Ni,0.046,9.22,25,None,0,0,0,Al2O3,-3.352,3.87,75,None,0,0,CP,4,3,800,4,600,1,2,100,250,1,6.67,0,3.5,0.374,95.348,0.357,[75]
Ni,0.046,9.22,25,None,0,0,0,Al2O3,-3.352,3.87,75,None,0,0,CP,4,3,800,4,600,1,2,100,300,1,6.67,0,3.5,5.607,72.207,4.049,[75]
Ni,0.046,9.22,25,None,0,0,0,Al2O3,-3.352,3.87,75,None,0,0,CP,4,3,800,4,600,1,2,100,350,1,6.67,0,3.5,20.561,64.095,13.179,[75]
Ni,0.046,9.22,25,None,0,0,0,Al2O3,-3.352,3.87,75,None,0,0,CP,4,3,800,4,600,1,2,100,400,1,6.67,0,3.5,42.056,62.903,26.454,[75]
Ni,0.046,9.22,25,None,0,0,0,Al2O3,-3.352,3.87,75,None,0,0,CP,4,3,800,4,600,1,2,100,450,1,6.67,0,3.5,48.972,61.948,30.337,[75]
Ni,0.046,9.22,25,None,0,0,0,Al2O3,-3.352,3.87,75,None,0,0,CP,4,3,800,4,600,1,2,100,500,1,6.67,0,3.5,64.112,58.847,37.728,[75]
Ni,0.046,9.22,25,None,0,0,0,Al2O3,-3.352,3.87,75,None,0,0,CP,4,3,700,4,600,1,2,100,200,1,6.67,0,3.5,2.277,95.348,2.171,[75]
Ni,0.046,9.22,25,None,0,0,0,Al2O3,-3.352,3.87,75,None,0,0,CP,4,3,700,4,600,1,2,100,250,1,6.67,0,3.5,7.135,95.348,6.803,[75]
Ni,0.046,9.22,25,None,0,0,0,Al2O3,-3.352,3.87,75,None,0,0,CP,4,3,700,4,600,1,2,100,300,1,6.67,0,3.5,48.729,94.274,45.939,[75]
Ni,0.046,9.22,25,None,0,0,0,Al2O3,-3.352,3.87,75,None,0,0,CP,4,3,700,4,600,1,2,100,350,1,6.67,0,3.5,73.472,94.155,69.178,[75]
Ni,0.046,9.22,25,None,0,0,0,Al2O3,-3.352,3.87,75,None,0,0,CP,4,3,700,4,600,1,2,100,400,1,6.67,0,3.5,71.803,93.559,67.178,[75]
Ni,0.046,9.22,25,None,0,0,0,Al2O3,-3.352,3.87,75,None,0,0,CP,4,3,700,4,600,1,2,100,450,1,6.67,0,3.5,70.133,92.127,64.611,[75]
Ni,0.046,9.22,25,None,0,0,0,Al2O3,-3.352,3.87,75,None,0,0,CP,4,3,700,4,600,1,2,100,500,1,6.67,0,3.5,64.82,85.805,55.619,[75]
Co,0.025,9.2,40,None,0,0,0,ZnO,-1.635,5.71,60,None,0,0,WI,5,1,600,2,450,1,2,10,210,1,8,0,9,4.647,91.066,4.232,[76]
Co,0.025,9.2,40,None,0,0,0,ZnO,-1.635,5.71,60,None,0,0,WI,5,1,600,2,450,1,2,10,225,1,8,0,9,8.984,95,8.535,[76]
Co,0.025,9.2,40,None,0,0,0,ZnO,-1.635,5.71,60,None,0,0,WI,5,1,600,2,450,1,2,10,240,1,8,0,9,13.631,95.984,13.084,[76]
Co,0.025,9.2,40,None,0,0,0,ZnO,-1.635,5.71,60,None,0,0,WI,5,1,600,2,450,1,2,10,255,1,8,0,9,19.207,96.23,18.483,[76]
Co,0.025,9.2,40,None,0,0,0,ZnO,-1.635,5.71,60,None,0,0,WI,5,1,600,2,450,1,2,10,270,1,8,0,9,25.713,95.984,24.68,[76]
Co,0.025,9.2,40,None,0,0,0,ZnO,-1.635,5.71,60,None,0,0,WI,5,1,600,2,450,1,2,10,285,1,8,0,9,43.68,97.213,42.463,[76]
Co,0.025,9.2,40,None,0,0,0,ZnO,-1.635,5.71,60,None,0,0,WI,5,1,600,2,450,1,2,10,300,1,8,0,9,55.452,97.459,54.043,[76]
Co,0.025,9.2,40,None,0,0,0,CeO2,-3.755,6.99,60,None,0,0,WI,5,1,600,2,450,1,2,10,210,1,8,0,9,25.713,96.23,24.744,[76]
Co,0.025,9.2,40,None,0,0,0,CeO2,-3.755,6.99,60,None,0,0,WI,5,1,600,2,450,1,2,10,225,1,8,0,9,37.485,96.475,36.164,[76]
Co,0.025,9.2,40,None,0,0,0,CeO2,-3.755,6.99,60,None,0,0,WI,5,1,600,2,450,1,2,10,240,1,8,0,9,57.621,97.213,56.015,[76]
Co,0.025,9.2,40,None,0,0,0,CeO2,-3.755,6.99,60,None,0,0,WI,5,1,600,2,450,1,2,10,255,1,8,0,9,73.73,97.705,72.038,[76]
Co,0.025,9.2,40,None,0,0,0,CeO2,-3.755,6.99,60,None,0,0,WI,5,1,600,2,450,1,2,10,270,1,8,0,9,85.812,98.197,84.265,[76]
Co,0.025,9.2,40,None,0,0,0,CeO2,-3.755,6.99,60,None,0,0,WI,5,1,600,2,450,1,2,10,285,1,8,0,9,92.937,98.934,91.946,[76]
Co,0.025,9.2,40,None,0,0,0,CeO2,-3.755,6.99,60,None,0,0,WI,5,1,600,2,450,1,2,10,300,1,8,0,9,97.893,98.934,96.849,[76]
Co,0.025,9.2,40,None,0,0,0,ZrO2,-3.755,6.04,60,None,0,0,WI,5,1,600,2,450,1,2,10,210,1,8,0,9,29.74,14.59,4.339,[76]
Co,0.025,9.2,40,None,0,0,0,ZrO2,-3.755,6.04,60,None,0,0,WI,5,1,600,2,450,1,2,10,225,1,8,0,9,39.033,19.016,7.423,[76]
Co,0.025,9.2,40,None,0,0,0,ZrO2,-3.755,6.04,60,None,0,0,WI,5,1,600,2,450,1,2,10,240,1,8,0,9,43.371,20,8.674,[76]
Co,0.025,9.2,40,None,0,0,0,ZrO2,-3.755,6.04,60,None,0,0,WI,5,1,600,2,450,1,2,10,255,1,8,0,9,43.68,30.82,13.462,[76]
Co,0.025,9.2,40,None,0,0,0,ZrO2,-3.755,6.04,60,None,0,0,WI,5,1,600,2,450,1,2,10,270,1,8,0,9,46.159,69.918,32.273,[76]
Co,0.025,9.2,40,None,0,0,0,ZrO2,-3.755,6.04,60,None,0,0,WI,5,1,600,2,450,1,2,10,285,1,8,0,9,50.186,83.689,42,[76]
Co,0.025,9.2,40,None,0,0,0,ZrO2,-3.755,6.04,60,None,0,0,WI,5,1,600,2,450,1,2,10,300,1,8,0,9,58.24,91.311,53.18,[76]
Co,0.025,9.2,40,None,0,0,0,Gd2O3,-3.718,8.48,60,None,0,0,WI,5,1,600,2,450,1,2,10,210,1,8,0,9,36.245,28.852,10.457,[76]
Co,0.025,9.2,40,None,0,0,0,Gd2O3,-3.718,8.48,60,None,0,0,WI,5,1,600,2,450,1,2,10,225,1,8,0,9,46.778,31.066,14.532,[76]
Co,0.025,9.2,40,None,0,0,0,Gd2O3,-3.718,8.48,60,None,0,0,WI,5,1,600,2,450,1,2,10,240,1,8,0,9,54.833,34.508,18.922,[76]
Co,0.025,9.2,40,None,0,0,0,Gd2O3,-3.718,8.48,60,None,0,0,WI,5,1,600,2,450,1,2,10,255,1,8,0,9,61.958,42.869,26.561,[76]
Co,0.025,9.2,40,None,0,0,0,Gd2O3,-3.718,8.48,60,None,0,0,WI,5,1,600,2,450,1,2,10,270,1,8,0,9,65.366,64.016,41.845,[76]
Co,0.025,9.2,40,None,0,0,0,Gd2O3,-3.718,8.48,60,None,0,0,WI,5,1,600,2,450,1,2,10,285,1,8,0,9,66.914,73.361,49.089,[76]
Co,0.025,9.2,40,None,0,0,0,Gd2O3,-3.718,8.48,60,None,0,0,WI,5,1,600,2,450,1,2,10,300,1,8,0,9,67.534,78.279,52.865,[76]
Ni,0.046,9.22,12.9,Fe,0.148,7.59,4.1,Al2O3,-3.352,3.87,83,None,0,0,DP,3,3,500,4,500,1,2,50,200,10,10,50,4,3.546,99.959,3.545,[77]
Ni,0.046,9.22,12.9,Fe,0.148,7.59,4.1,Al2O3,-3.352,3.87,83,None,0,0,DP,3,3,500,4,500,1,2,50,250,10,10,50,4,28.132,99.786,28.072,[77]
Ni,0.046,9.22,12.9,Fe,0.148,7.59,4.1,Al2O3,-3.352,3.87,83,None,0,0,DP,3,3,500,4,500,1,2,50,300,10,10,50,4,97.872,99.98,97.852,[77]
Ni,0.046,9.22,12.9,Fe,0.148,7.59,4.1,Al2O3,-3.352,3.87,83,None,0,0,DP,3,3,500,4,500,1,2,50,350,10,10,50,4,99.054,99.913,98.968,[77]
Ni,0.046,9.22,12.9,Fe,0.148,7.59,4.1,Al2O3,-3.352,3.87,83,None,0,0,DP,3,3,500,4,500,1,2,50,400,10,10,50,4,96.217,99.954,96.173,[77]
Ni,0.046,9.22,12.9,Fe,0.148,7.59,4.1,Al2O3,-3.352,3.87,83,None,0,0,DP,3,3,500,4,500,1,2,50,450,10,10,50,4,91.962,99.382,91.394,[77]
Ni,0.046,9.22,12.9,Fe,0.148,7.59,4.1,Al2O3,-3.352,3.87,83,None,0,0,DP,3,3,500,4,500,1,2,50,200,1,10,50,4,2.128,90.978,1.936,[77]
Ni,0.046,9.22,12.9,Fe,0.148,7.59,4.1,Al2O3,-3.352,3.87,83,None,0,0,DP,3,3,500,4,500,1,2,50,250,1,10,50,4,15.366,95.51,14.676,[77]
Ni,0.046,9.22,12.9,Fe,0.148,7.59,4.1,Al2O3,-3.352,3.87,83,None,0,0,DP,3,3,500,4,500,1,2,50,300,1,10,50,4,72.104,99.505,71.747,[77]
Ni,0.046,9.22,12.9,Fe,0.148,7.59,4.1,Al2O3,-3.352,3.87,83,None,0,0,DP,3,3,500,4,500,1,2,50,350,1,10,50,4,84.87,99.484,84.432,[77]
Ni,0.046,9.22,12.9,Fe,0.148,7.59,4.1,Al2O3,-3.352,3.87,83,None,0,0,DP,3,3,500,4,500,1,2,50,400,1,10,50,4,79.905,99.004,79.109,[77]
Ni,0.046,9.22,12.9,Fe,0.148,7.59,4.1,Al2O3,-3.352,3.87,83,None,0,0,DP,3,3,500,4,500,1,2,50,450,1,10,50,4,71.868,95.152,68.384,[77]
Ni,0.046,9.22,12,None,0,0,0,Al2O3,-3.352,3.87,88,None,0,0,IWI,5,1,600,6,600,1,6,100,300,1,1.5,0,4,11.526,98.93,11.403,[78]
Ni,0.046,9.22,12,None,0,0,0,Al2O3,-3.352,3.87,88,None,0,0,IWI,5,1,600,6,600,1,6,100,350,1,1.5,0,4,51.713,99.153,51.275,[78]
Ni,0.046,9.22,12,None,0,0,0,Al2O3,-3.352,3.87,88,None,0,0,IWI,5,1,600,6,600,1,6,100,400,1,1.5,0,4,85.047,100,85.047,[78]
None,0,0,0,None,0,0,0,Fe2O3,-1.588,4.56,100,None,0,0,IWI,5,1,400,2,350,1,3,20,400,8,0.4,50,4,14.187,16.325,2.316,[79]
Mg,0.04,1.81,0.4,None,0,0,0,Fe2O3,-1.588,4.56,99.6,None,0,0,IWI,5,1,400,2,350,1,3,20,400,8,0.4,50,4,15.632,19.095,2.985,[79]
Mg,0.04,1.81,0.7,None,0,0,0,Fe2O3,-1.588,4.56,99.3,None,0,0,IWI,5,1,400,2,350,1,3,20,400,8,0.4,50,4,16.617,21.081,3.503,[79]
Mg,0.04,1.81,1,None,0,0,0,Fe2O3,-1.588,4.56,99,None,0,0,IWI,5,1,400,2,350,1,3,20,400,8,0.4,50,4,20.296,23.221,4.713,[79]
Mg,0.04,1.81,1.4,None,0,0,0,Fe2O3,-1.588,4.56,98.6,None,0,0,IWI,5,1,400,2,350,1,3,20,400,8,0.4,50,4,21.018,34.542,7.26,[79]
Mg,0.04,1.81,1.7,None,0,0,0,Fe2O3,-1.588,4.56,98.3,None,0,0,IWI,5,1,400,2,350,1,3,20,400,8,0.4,50,4,21.61,36.997,7.995,[79]
Mg,0.04,1.81,2,None,0,0,0,Fe2O3,-1.588,4.56,98,None,0,0,IWI,5,1,400,2,350,1,3,20,400,8,0.4,50,4,21.807,41.019,8.945,[79]
Mg,0.04,1.81,3,None,0,0,0,Fe2O3,-1.588,4.56,97,None,0,0,IWI,5,1,400,2,350,1,3,20,400,8,0.4,50,4,20.164,41.148,8.297,[79]
None,0,0,0,None,0,0,0,MgO,-2.995,3.63,100,None,0,0,IWI,5,1,400,2,350,1,3,20,400,8,0.4,50,4,0.523,30.019,0.157,[79]
Mg,0.04,1.81,2,None,0,0,0,Fe2O3,-1.588,4.56,98,None,0,0,IWI,5,1,400,2,350,1,3,20,300,8,6,50,4,31.69,40.486,12.83,[79]
Mg,0.04,1.81,2,None,0,0,0,Fe2O3,-1.588,4.56,98,None,0,0,IWI,5,1,400,2,350,1,3,20,350,8,6,50,4,38.498,45.719,17.601,[79]
Mg,0.04,1.81,2,None,0,0,0,Fe2O3,-1.588,4.56,98,None,0,0,IWI,5,1,400,2,350,1,3,20,400,8,6,50,4,49.765,63.641,31.671,[79]
Mg,0.04,1.81,2,None,0,0,0,Fe2O3,-1.588,4.56,98,None,0,0,IWI,5,1,400,2,350,1,3,20,450,8,6,50,4,51.174,54.62,27.951,[79]
Ni,0.046,9.22,20,None,0,0,0,Al2O3,-3.352,3.87,80,None,0,0,IWI,5,1,700,2,700,1,2,5,250,1,9.1,45.45,5,20.428,64.847,13.247,[80]
Ni,0.046,9.22,20,None,0,0,0,Al2O3,-3.352,3.87,80,None,0,0,IWI,5,1,700,2,700,1,2,5,300,1,9.1,45.45,5,51.556,93.182,48.041,[80]
Ni,0.046,9.22,20,None,0,0,0,Al2O3,-3.352,3.87,80,None,0,0,IWI,5,1,700,2,700,1,2,5,350,1,9.1,45.45,5,70.623,95.176,67.216,[80]
Ni,0.046,9.22,20,None,0,0,0,Al2O3,-3.352,3.87,80,None,0,0,IWI,5,1,700,2,700,1,2,5,400,1,9.1,45.45,5,79.572,92.634,73.711,[80]
Ni,0.046,9.22,20,None,0,0,0,Al2O3,-3.352,3.87,80,None,0,0,IWI,5,1,700,2,700,1,2,5,450,1,9.1,45.45,5,78.794,85.699,67.526,[80]
Ni,0.046,9.22,20,None,0,0,0,Al2O3,-3.352,3.87,80,None,0,0,IWI,5,1,700,2,700,1,2,5,500,1,9.1,45.45,5,72.957,76.659,55.928,[80]
Ni,0.046,9.22,20,None,0,0,0,Al2O3,-3.352,3.87,80,None,0,0,IWI,5,1,700,2,700,1,2,5,550,1,9.1,45.45,5,68.872,49.771,34.278,[80]
Ni,0.046,9.22,15,None,0,0,0,Al2O3,-3.352,3.87,85,None,0,0,IWI,5,1,700,2,700,1,2,5,250,1,9.1,45.45,5,14.397,31.868,4.588,[80]
Ni,0.046,9.22,15,None,0,0,0,Al2O3,-3.352,3.87,85,None,0,0,IWI,5,1,700,2,700,1,2,5,300,1,9.1,45.45,5,42.802,83.699,35.825,[80]
Ni,0.046,9.22,15,None,0,0,0,Al2O3,-3.352,3.87,85,None,0,0,IWI,5,1,700,2,700,1,2,5,350,1,9.1,45.45,5,73.346,90.588,66.443,[80]
Ni,0.046,9.22,15,None,0,0,0,Al2O3,-3.352,3.87,85,None,0,0,IWI,5,1,700,2,700,1,2,5,400,1,9.1,45.45,5,84.436,93.159,78.66,[80]
Ni,0.046,9.22,15,None,0,0,0,Al2O3,-3.352,3.87,85,None,0,0,IWI,5,1,700,2,700,1,2,5,450,1,9.1,45.45,5,83.658,92.547,77.423,[80]
Ni,0.046,9.22,15,None,0,0,0,Al2O3,-3.352,3.87,85,None,0,0,IWI,5,1,700,2,700,1,2,5,500,1,9.1,45.45,5,72.763,81.752,59.485,[80]
Ni,0.046,9.22,15,None,0,0,0,Al2O3,-3.352,3.87,85,None,0,0,IWI,5,1,700,2,700,1,2,5,550,1,9.1,45.45,5,68.872,60.549,41.701,[80]
Ni,0.046,9.22,10,None,0,0,0,Al2O3,-3.352,3.87,90,None,0,0,IWI,5,1,700,2,700,1,2,5,250,1,9.1,45.45,5,0.584,17.637,0.103,[80]
Ni,0.046,9.22,10,None,0,0,0,Al2O3,-3.352,3.87,90,None,0,0,IWI,5,1,700,2,700,1,2,5,300,1,9.1,45.45,5,13.23,82.6,10.928,[80]
Ni,0.046,9.22,10,None,0,0,0,Al2O3,-3.352,3.87,90,None,0,0,IWI,5,1,700,2,700,1,2,5,350,1,9.1,45.45,5,40.272,90.877,36.598,[80]
Ni,0.046,9.22,10,None,0,0,0,Al2O3,-3.352,3.87,90,None,0,0,IWI,5,1,700,2,700,1,2,5,400,1,9.1,45.45,5,56.615,91.958,52.062,[80]
Ni,0.046,9.22,10,None,0,0,0,Al2O3,-3.352,3.87,90,None,0,0,IWI,5,1,700,2,700,1,2,5,450,1,9.1,45.45,5,59.728,90.79,54.227,[80]
Ni,0.046,9.22,10,None,0,0,0,Al2O3,-3.352,3.87,90,None,0,0,IWI,5,1,700,2,700,1,2,5,500,1,9.1,45.45,5,57.782,81.269,46.959,[80]
Ni,0.046,9.22,10,None,0,0,0,Al2O3,-3.352,3.87,90,None,0,0,IWI,5,1,700,2,700,1,2,5,550,1,9.1,45.45,5,54.669,62.701,34.278,[80]
Ni,0.046,9.22,5,None,0,0,0,Al2O3,-3.352,3.87,95,None,0,0,IWI,5,1,700,2,700,1,2,5,250,1,9.1,45.45,5,0.584,17.637,0.103,[80]
Ni,0.046,9.22,5,None,0,0,0,Al2O3,-3.352,3.87,95,None,0,0,IWI,5,1,700,2,700,1,2,5,300,1,9.1,45.45,5,4.475,57.587,2.577,[80]
Ni,0.046,9.22,5,None,0,0,0,Al2O3,-3.352,3.87,95,None,0,0,IWI,5,1,700,2,700,1,2,5,350,1,9.1,45.45,5,23.541,86.492,20.361,[80]
Ni,0.046,9.22,5,None,0,0,0,Al2O3,-3.352,3.87,95,None,0,0,IWI,5,1,700,2,700,1,2,5,400,1,9.1,45.45,5,38.911,85.711,33.351,[80]
Ni,0.046,9.22,5,None,0,0,0,Al2O3,-3.352,3.87,95,None,0,0,IWI,5,1,700,2,700,1,2,5,450,1,9.1,45.45,5,38.716,82.547,31.959,[80]
Ni,0.046,9.22,5,None,0,0,0,Al2O3,-3.352,3.87,95,None,0,0,IWI,5,1,700,2,700,1,2,5,500,1,9.1,45.45,5,46.498,62.08,28.866,[80]
Ni,0.046,9.22,5,None,0,0,0,Al2O3,-3.352,3.87,95,None,0,0,IWI,5,1,700,2,700,1,2,5,550,1,9.1,45.45,5,51.751,38.747,20.052,[80]
Ru,0.131,12.32,5,None,0,0,0,Al2O3,-3.352,3.87,95,None,0,0,IWI,5,1,700,2,700,1,2,5,250,1,9.1,45.45,5,37.19,72.476,26.954,[80]
Ru,0.131,12.32,5,None,0,0,0,Al2O3,-3.352,3.87,95,None,0,0,IWI,5,1,700,2,700,1,2,5,300,1,9.1,45.45,5,81.818,88.331,72.271,[80]
Ru,0.131,12.32,5,None,0,0,0,Al2O3,-3.352,3.87,95,None,0,0,IWI,5,1,700,2,700,1,2,5,350,1,9.1,45.45,5,85.744,92.788,79.56,[80]
Ru,0.131,12.32,5,None,0,0,0,Al2O3,-3.352,3.87,95,None,0,0,IWI,5,1,700,2,700,1,2,5,400,1,9.1,45.45,5,89.876,89.227,80.194,[80]
Ru,0.131,12.32,5,None,0,0,0,Al2O3,-3.352,3.87,95,None,0,0,IWI,5,1,700,2,700,1,2,5,450,1,9.1,45.45,5,69.215,89.993,62.289,[80]
Ru,0.131,12.32,5,None,0,0,0,Al2O3,-3.352,3.87,95,None,0,0,IWI,5,1,700,2,700,1,2,5,500,1,9.1,45.45,5,47.314,55.628,26.32,[80]
Ru,0.131,12.32,5,None,0,0,0,Al2O3,-3.352,3.87,95,None,0,0,IWI,5,1,700,2,700,1,2,5,550,1,9.1,45.45,5,39.876,3.621,1.444,[80]
Ru,0.131,12.32,3,None,0,0,0,Al2O3,-3.352,3.87,97,None,0,0,IWI,5,1,700,2,700,1,2,5,250,1,9.1,45.45,5,23.554,70.71,16.655,[80]
Ru,0.131,12.32,3,None,0,0,0,Al2O3,-3.352,3.87,97,None,0,0,IWI,5,1,700,2,700,1,2,5,300,1,9.1,45.45,5,60.124,89.633,53.891,[80]
Ru,0.131,12.32,3,None,0,0,0,Al2O3,-3.352,3.87,97,None,0,0,IWI,5,1,700,2,700,1,2,5,350,1,9.1,45.45,5,82.438,92.087,75.915,[80]
Ru,0.131,12.32,3,None,0,0,0,Al2O3,-3.352,3.87,97,None,0,0,IWI,5,1,700,2,700,1,2,5,400,1,9.1,45.45,5,86.157,89.769,77.342,[80]
Ru,0.131,12.32,3,None,0,0,0,Al2O3,-3.352,3.87,97,None,0,0,IWI,5,1,700,2,700,1,2,5,450,1,9.1,45.45,5,53.306,55.915,29.806,[80]
Ru,0.131,12.32,3,None,0,0,0,Al2O3,-3.352,3.87,97,None,0,0,IWI,5,1,700,2,700,1,2,5,500,1,9.1,45.45,5,41.322,8.095,3.345,[80]
Ru,0.131,12.32,3,None,0,0,0,Al2O3,-3.352,3.87,97,None,0,0,IWI,5,1,700,2,700,1,2,5,550,1,9.1,45.45,5,35.744,0.049,0.0176,[80]
Ru,0.131,12.32,1,None,0,0,0,Al2O3,-3.352,3.87,99,None,0,0,IWI,5,1,700,2,700,1,2,5,250,1,9.1,45.45,5,5.992,61.115,3.662,[80]
Ru,0.131,12.32,1,None,0,0,0,Al2O3,-3.352,3.87,99,None,0,0,IWI,5,1,700,2,700,1,2,5,300,1,9.1,45.45,5,29.959,91.558,27.43,[80]
Ru,0.131,12.32,1,None,0,0,0,Al2O3,-3.352,3.87,99,None,0,0,IWI,5,1,700,2,700,1,2,5,350,1,9.1,45.45,5,62.81,95.891,60.229,[80]
Ru,0.131,12.32,1,None,0,0,0,Al2O3,-3.352,3.87,99,None,0,0,IWI,5,1,700,2,700,1,2,5,400,1,9.1,45.45,5,80.992,95.493,77.342,[80]
Ru,0.131,12.32,1,None,0,0,0,Al2O3,-3.352,3.87,99,None,0,0,IWI,5,1,700,2,700,1,2,5,450,1,9.1,45.45,5,51.24,52.295,26.796,[80]
Ru,0.131,12.32,1,None,0,0,0,Al2O3,-3.352,3.87,99,None,0,0,IWI,5,1,700,2,700,1,2,5,500,1,9.1,45.45,5,40.289,3.976,1.602,[80]
Ru,0.131,12.32,1,None,0,0,0,Al2O3,-3.352,3.87,99,None,0,0,IWI,5,1,700,2,700,1,2,5,550,1,9.1,45.45,5,33.264,0.053,0.0176,[80]
Ni,0.046,9.22,15,Ru,0.131,12.32,1,Al2O3,-3.352,3.87,84,None,0,0,IWI,5,1,700,2,700,1,2,5,250,1,9.1,45.45,5,39.302,94.756,37.241,[80]
Ni,0.046,9.22,15,Ru,0.131,12.32,1,Al2O3,-3.352,3.87,84,None,0,0,IWI,5,1,700,2,700,1,2,5,300,1,9.1,45.45,5,80,92.888,74.31,[80]
Ni,0.046,9.22,15,Ru,0.131,12.32,1,Al2O3,-3.352,3.87,84,None,0,0,IWI,5,1,700,2,700,1,2,5,350,1,9.1,45.45,5,84.419,94.765,80,[80]
Ni,0.046,9.22,15,Ru,0.131,12.32,1,Al2O3,-3.352,3.87,84,None,0,0,IWI,5,1,700,2,700,1,2,5,400,1,9.1,45.45,5,86.047,95.978,82.586,[80]
Ni,0.046,9.22,15,Ru,0.131,12.32,1,Al2O3,-3.352,3.87,84,None,0,0,IWI,5,1,700,2,700,1,2,5,450,1,9.1,45.45,5,83.488,94.17,78.621,[80]
Ni,0.046,9.22,15,Ru,0.131,12.32,1,Al2O3,-3.352,3.87,84,None,0,0,IWI,5,1,700,2,700,1,2,5,500,1,9.1,45.45,5,72.326,88.202,63.793,[80]
Ni,0.046,9.22,15,Ru,0.131,12.32,1,Al2O3,-3.352,3.87,84,None,0,0,IWI,5,1,700,2,700,1,2,5,550,1,9.1,45.45,5,64.884,64.572,41.897,[80]
Fe,0.148,7.59,5,None,0,0,0,Zeolite,-3.081,1.561428571,95,None,0,0,WI,5,1,400,5,400,1,0.5,50,350,1,14.33,8.75,4,12.987,11.233,1.459,[81]
Fe,0.148,7.59,5,None,0,0,0,Zeolite,-3.081,1.561428571,95,None,0,0,WI,5,1,400,5,400,1,0.5,50,350,5,14.33,8.75,4,47.31,30.396,14.38,[81]
Fe,0.148,7.59,5,None,0,0,0,Zeolite,-3.081,1.561428571,95,None,0,0,WI,5,1,400,5,400,1,0.5,50,350,10,14.33,8.75,4,61.967,56.388,34.942,[81]
Fe,0.148,7.59,5,None,0,0,0,Zeolite,-3.081,1.561428571,95,None,0,0,WI,5,1,400,5,400,1,0.5,50,350,15,14.33,8.75,4,71.985,68.062,48.994,[81]
Fe,0.148,7.59,10,None,0,0,0,Zeolite,-3.081,1.561428571,90,None,0,0,WI,5,1,400,5,400,1,0.5,50,350,1,14.33,8.75,4,32.768,2.643,0.866,[81]
Fe,0.148,7.59,10,None,0,0,0,Zeolite,-3.081,1.561428571,90,None,0,0,WI,5,1,400,5,400,1,0.5,50,350,5,14.33,8.75,4,70.056,40.969,28.701,[81]
Fe,0.148,7.59,10,None,0,0,0,Zeolite,-3.081,1.561428571,90,None,0,0,WI,5,1,400,5,400,1,0.5,50,350,10,14.33,8.75,4,78.343,59.471,46.591,[81]
Fe,0.148,7.59,10,None,0,0,0,Zeolite,-3.081,1.561428571,90,None,0,0,WI,5,1,400,5,400,1,0.5,50,350,15,14.33,8.75,4,75.895,61.674,46.807,[81]
Fe,0.148,7.59,1,None,0,0,0,Zeolite,-3.081,1.561428571,99,None,0,0,WI,5,1,400,5,400,1,0.5,50,350,1,14.33,8.75,4,12.782,22.467,2.872,[81]
Fe,0.148,7.59,1,None,0,0,0,Zeolite,-3.081,1.561428571,99,None,0,0,WI,5,1,400,5,400,1,0.5,50,350,5,14.33,8.75,4,71.805,58.811,42.229,[81]
Fe,0.148,7.59,1,None,0,0,0,Zeolite,-3.081,1.561428571,99,None,0,0,WI,5,1,400,5,400,1,0.5,50,350,10,14.33,8.75,4,88.158,76.432,67.381,[81]
Fe,0.148,7.59,1,None,0,0,0,Zeolite,-3.081,1.561428571,99,None,0,0,WI,5,1,400,5,400,1,0.5,50,350,15,14.33,8.75,4,74.06,75.551,55.953,[81]
Ni,0.046,9.22,15,None,0,0,0,CeO2,-3.755,6.99,42.5,ZrO2,-3.755,6.04,WI,5,1,500,3,450,1,1,20,200,1,5,0,4,1.966,63.068,1.24,[82]
Ni,0.046,9.22,15,None,0,0,0,CeO2,-3.755,6.99,42.5,ZrO2,-3.755,6.04,WI,5,1,500,3,450,1,1,20,250,1,5,0,4,12.776,77.156,9.857,[82]
Ni,0.046,9.22,15,None,0,0,0,CeO2,-3.755,6.99,42.5,ZrO2,-3.755,6.04,WI,5,1,500,3,450,1,1,20,300,1,5,0,4,54.545,94.404,51.493,[82]
Ni,0.046,9.22,15,None,0,0,0,CeO2,-3.755,6.99,42.5,ZrO2,-3.755,6.04,WI,5,1,500,3,450,1,1,20,350,1,5,0,4,70.27,94.404,66.338,[82]
Ni,0.046,9.22,15,None,0,0,0,CeO2,-3.755,6.99,42.5,ZrO2,-3.755,6.04,WI,5,1,500,3,450,1,1,20,400,1,5,0,4,69.41,92.363,64.109,[82]
Ni,0.046,9.22,15,None,0,0,0,CeO2,-3.755,6.99,42.5,ZrO2,-3.755,6.04,WI,5,1,500,3,450,1,1,20,450,1,5,0,4,64.128,86.899,55.727,[82]
Ni,0.046,9.22,15,Mn,0.421,8.74,3,CeO2,-3.755,6.99,41,ZrO2,-3.755,6.04,WI,5,1,500,3,450,1,1,20,200,1,5,0,4,6.388,51.284,3.276,[82]
Ni,0.046,9.22,15,Mn,0.421,8.74,3,CeO2,-3.755,6.99,41,ZrO2,-3.755,6.04,WI,5,1,500,3,450,1,1,20,250,1,5,0,4,13.391,60.961,8.163,[82]
Ni,0.046,9.22,15,Mn,0.421,8.74,3,CeO2,-3.755,6.99,41,ZrO2,-3.755,6.04,WI,5,1,500,3,450,1,1,20,300,1,5,0,4,43.735,85.188,37.257,[82]
Ni,0.046,9.22,15,Mn,0.421,8.74,3,CeO2,-3.755,6.99,41,ZrO2,-3.755,6.04,WI,5,1,500,3,450,1,1,20,350,1,5,0,4,66.093,86.833,57.391,[82]
Ni,0.046,9.22,15,Mn,0.421,8.74,3,CeO2,-3.755,6.99,41,ZrO2,-3.755,6.04,WI,5,1,500,3,450,1,1,20,400,1,5,0,4,69.533,86.768,60.332,[82]
Ni,0.046,9.22,15,Mn,0.421,8.74,3,CeO2,-3.755,6.99,41,ZrO2,-3.755,6.04,WI,5,1,500,3,450,1,1,20,450,1,5,0,4,66.462,83.344,55.392,[82]
Ni,0.046,9.22,15,Co,0.025,9.2,3,CeO2,-3.755,6.99,41,ZrO2,-3.755,6.04,WI,5,1,500,3,450,1,1,20,200,1,5,0,4,2.948,61.685,1.818,[82]
Ni,0.046,9.22,15,Co,0.025,9.2,3,CeO2,-3.755,6.99,41,ZrO2,-3.755,6.04,WI,5,1,500,3,450,1,1,20,250,1,5,0,4,20.885,82.62,17.255,[82]
Ni,0.046,9.22,15,Co,0.025,9.2,3,CeO2,-3.755,6.99,41,ZrO2,-3.755,6.04,WI,5,1,500,3,450,1,1,20,300,1,5,0,4,60.934,98.354,59.931,[82]
Ni,0.046,9.22,15,Co,0.025,9.2,3,CeO2,-3.755,6.99,41,ZrO2,-3.755,6.04,WI,5,1,500,3,450,1,1,20,350,1,5,0,4,71.007,97.893,69.511,[82]
Ni,0.046,9.22,15,Co,0.025,9.2,3,CeO2,-3.755,6.99,41,ZrO2,-3.755,6.04,WI,5,1,500,3,450,1,1,20,400,1,5,0,4,70.393,95.853,67.474,[82]
Ni,0.046,9.22,15,Co,0.025,9.2,3,CeO2,-3.755,6.99,41,ZrO2,-3.755,6.04,WI,5,1,500,3,450,1,1,20,450,1,5,0,4,65.602,89.401,58.649,[82]
Ni,0.046,9.22,15,Co,0.025,9.2,3,CeO2,-3.755,6.99,41,ZrO2,-3.755,6.04,WI,5,1,500,3,450,1,1,20,200,1,5,0,4,2.5,93.667,2.342,[82]
Ni,0.046,9.22,15,Co,0.025,9.2,3,CeO2,-3.755,6.99,41,ZrO2,-3.755,6.04,WI,5,1,500,3,450,1,1,20,250,1,5,0,4,24.5,96.6,23.667,[82]
Ni,0.046,9.22,15,Co,0.025,9.2,3,CeO2,-3.755,6.99,41,ZrO2,-3.755,6.04,WI,5,1,500,3,450,1,1,20,300,1,5,0,4,76.5,99.12,75.827,[82]
Ni,0.046,9.22,15,Co,0.025,9.2,3,CeO2,-3.755,6.99,41,ZrO2,-3.755,6.04,WI,5,1,500,3,450,1,1,20,350,1,5,0,4,79,98.933,78.157,[82]
Ni,0.046,9.22,15,Co,0.025,9.2,3,CeO2,-3.755,6.99,41,ZrO2,-3.755,6.04,WI,5,1,500,3,450,1,1,20,400,1,5,0,4,74.25,96.999,72.022,[82]
Ni,0.046,9.22,15,Co,0.025,9.2,3,CeO2,-3.755,6.99,41,ZrO2,-3.755,6.04,WI,5,1,500,3,450,1,1,20,450,1,5,0,4,69,94.8,65.412,[82]
Ni,0.046,9.22,15,Co,0.025,9.2,3,CeO2,-3.755,6.99,41,ZrO2,-3.755,6.04,WI,5,1,500,3,450,1,1,20,200,1,5,0,4,2.25,91.067,2.049,[82]
Ni,0.046,9.22,15,Co,0.025,9.2,3,CeO2,-3.755,6.99,41,ZrO2,-3.755,6.04,WI,5,1,500,3,450,1,1,20,250,1,5,0,4,24.5,93.533,22.916,[82]
Ni,0.046,9.22,15,Co,0.025,9.2,3,CeO2,-3.755,6.99,41,ZrO2,-3.755,6.04,WI,5,1,500,3,450,1,1,20,300,1,5,0,4,73,95.733,69.885,[82]
Ni,0.046,9.22,15,Co,0.025,9.2,3,CeO2,-3.755,6.99,41,ZrO2,-3.755,6.04,WI,5,1,500,3,450,1,1,20,350,1,5,0,4,74.25,96.8,71.874,[82]
Ni,0.046,9.22,15,Co,0.025,9.2,3,CeO2,-3.755,6.99,41,ZrO2,-3.755,6.04,WI,5,1,500,3,450,1,1,20,400,1,5,0,4,70.25,96.933,68.095,[82]
Ni,0.046,9.22,15,Co,0.025,9.2,3,CeO2,-3.755,6.99,41,ZrO2,-3.755,6.04,WI,5,1,500,3,450,1,1,20,450,1,5,0,4,63.75,94.6,60.308,[82]
Ni,0.046,9.22,15,Co,0.025,9.2,3,CeO2,-3.755,6.99,41,ZrO2,-3.755,6.04,WI,5,1,500,3,450,1,1,20,200,1,5,0,4,3.5,80.599,2.821,[82]
Ni,0.046,9.22,15,Co,0.025,9.2,3,CeO2,-3.755,6.99,41,ZrO2,-3.755,6.04,WI,5,1,500,3,450,1,1,20,250,1,5,0,4,23,87.267,20.071,[82]
Ni,0.046,9.22,15,Co,0.025,9.2,3,CeO2,-3.755,6.99,41,ZrO2,-3.755,6.04,WI,5,1,500,3,450,1,1,20,300,1,5,0,4,67.25,96,64.56,[82]
Ni,0.046,9.22,15,Co,0.025,9.2,3,CeO2,-3.755,6.99,41,ZrO2,-3.755,6.04,WI,5,1,500,3,450,1,1,20,350,1,5,0,4,72.75,98.267,71.489,[82]
Ni,0.046,9.22,15,Co,0.025,9.2,3,CeO2,-3.755,6.99,41,ZrO2,-3.755,6.04,WI,5,1,500,3,450,1,1,20,400,1,5,0,4,70,96.467,67.527,[82]
Ni,0.046,9.22,15,Co,0.025,9.2,3,CeO2,-3.755,6.99,41,ZrO2,-3.755,6.04,WI,5,1,500,3,450,1,1,20,450,1,5,0,4,65,94.933,61.706,[82]
Ni,0.046,9.22,5,None,0,0,0,CeO2,-3.755,6.99,95,None,0,0,WI,5,1,550,5,550,1,1,5,350,1,1,25,4,70.159,98.1,68.826,[83]
Ni,0.046,9.22,5,None,0,0,0,CeO2,-3.755,6.99,93,Y2O3,-3.905,5.03,WI,5,1,550,5,550,1,1,5,350,1,1,25,4,81.093,99.1,80.363,[83]
